Repository: sciknoworg/ald-ale-orkg-review

# ALD & ALE Machine-Actionable Tables in the Open Research Knowledge Graph (ORKG): Papers, Tables, & their Natural Language and SPARQL Queries

Below are the **exact natural-language queries (NL)** and corresponding **SPARQL TinyURL links** used for machine-actionable ORKG comparisons generated from the ALD and ALE review papers.

---

## Atomic Layer Deposition (ALD)
- [Paper 1](#paper-1)  
  - [Table 2](#table-2-r1469158)  
- [Paper 2](#paper-2)  
  - [Table 3](#table-3-r1469383)  
  - [Table 4](#table-4-r1469594)  
- [Paper 3](#paper-3)  
  - [Table 2](#table-2-r1469955)  
  - [Table 3](#table-3-r1471077)  
  - [Table 4](#table-4-r1470110)  
  - [Table 5](#table-5-r1469991)  
  - [Cross-table queries](#cross-table-queries-paper-3)

## Atomic Layer Etching (ALE)
- [Paper 1](#paper-1-1)  
  - [Table I](#table-i-r1562672)
- [Paper 2](#paper-2-1)  
  - [Table III](#table-iii-r1563034)
- [Paper 3](#paper-3-1)  
  - [Table 3](#table-3-r1560222)
- [Paper 4](#paper-4)  
  - [Table 1](#table-1-r1560825)
- [Paper 5](#paper-5)  
  - [Table 2](#table-2-r1563131)
- [Paper 6](#paper-6)  
  - [Cross-table I & II](#11-cross-table-nl-easy-query)  
  - [Cross-table III & IV](#12-cross-table-nl-easy-query)  
  - [Cross-table I/II/III](#13-cross-table-nl-complex-query)  
  - [Cross-table V/VI](#14-cross-table-nl-complex-query)

---

# Atomic Layer Deposition (ALD)

## Paper 1
**Saturation profile based conformality analysis for atomic layer deposition: aluminum oxide in lateral high-aspect-ratio channels**  
https://doi.org/10.1039/D0CP03358H  
`Yim, J., Ylivaara, O. M., Ylilammi, M., Korpelainen, V., Haimi, E., Verkama, E., ... & Puurunen, R. L. (2020). Saturation profile based conformality analysis for atomic layer deposition: aluminum oxide in lateral high-aspect-ratio channels. Physical Chemistry Chemical Physics, 22(40), 23107-23120.`

### Table 2 (R1469158)
https://orkg.org/comparisons/R1469158

#### 1. NL easy query  
`Short`: Show all combinations of reactor types and LHAR structures reported in the ORKG comparison, and count how many times each combination occurs across the included studies.  
`Detailed`: Please extract all combinations of reactor types and LHAR structures from Table 2 of the article titled "Saturation profile based conformality analysis for atomic layer deposition: aluminum oxide in lateral high-aspect-ratio channels". Count how many times each combination occurs across the included studies. The result must be returned as one single table only, in CSV format, with one row per result. The table should have the following columns: reactor_value, lhar_value, n.  
`SPARQL`: https://tinyurl.com/lhr-reactor

#### 2. NL complex query  
`Short`: At 300 °C in PillarHall-3, what were the cTMA values reported across studies (ORKG comparison resource R1469158)?  
`Detailed`: Please extract all rows from Table 2 where the temperature is 300 °C and the LHAR type contains "pillarhall-3". For each matching row, include the contribution, paper, paper title, temperature, LHAR type, and cTMA values. The result must be returned as one single table only, in CSV format, with one row per result, and with the following columns: temp, lharText, cTMA.  
`SPARQL`: https://tinyurl.com/pillarhall3-ctma

---

## Paper 2
**Atomic layer deposition on particulate materials from 1988 through 2023: A quantitative review of technologies, materials and applications**  
https://pubs.acs.org/doi/abs/10.1021/acs.chemmater.5c01919  
`Piechulla, Peter M., Mingliang Chen, Aristeidis Goulas, Riikka L. Puurunen, and J. Ruud van Ommen. "Atomic layer deposition on particulate materials from 1988 through 2023: A quantitative review of technologies, materials, and applications." Chemistry of Materials 38, no. 1 (2026): 20-86.`

### Table 3 (R1469383)
https://orkg.org/comparisons/R1469383

#### 3. NL easy query  
`Short`:  Which phosphors were coated with SiO₂ in the ORKG comparison R1469383 that represents Table 3 of the review ‘Atomic layer deposition on particulate materials from 1988 through 2023: A quantitative review of technologies, materials and applications’?  
`Detailed`: Please provide a table in CSV format that includes all rows from Table 3 of the paper "Atomic layer deposition on particulate materials from 1988 through 2023: A quantitative review of technologies, materials and applications" where the coating material contains "SiO2".

## Dataset

The full dataset underlying this work is openly available on [Zenodo](https://doi.org/10.5281/zenodo.17720429). If you use the dataset directly, please also cite the following dataset record:

```bibtex
@dataset{dsouza2025alde,
  author={D'Souza, Jennifer and Poupaki, Eleni and Watkins, Alex and Higuchi, Randall},
  title={ALD/E Neuro-symbolic Query Benchmark: 33 Scientific Queries over Machine-Actionable ORKG Comparisons},
  month={nov},
  year={2025},
  publisher={Zenodo},
  doi={10.5281/zenodo.17720429},
  url={https://doi.org/10.5281/zenodo.17720429}
}
```

File: ald/paper1/orkg-upload/data.csv
orkg:P9071,orkg:P180042,orkg:P180043,orkg:P180044,orkg:P180045,orkg:P180041,orkg:P180013,paper:doi,paper:research_field
resource:Sc2O3,resource:Sc(thd)3,resource:O3,,,0.13,335-375,10.1021/cm011138z,R254
resource:Sc2O3,resource:Sc(Cp)3,resource:H2O,,,0.75,250-350,10.1021/cm011138z,R254
resource:Sc2O3,resource:Sc(iPrCp)3,resource:O3,,,0.60-1.00,250-375,10.1149/1.3122114,R254
resource:Sc2O3,resource:Sc(iPr2amd)3,resource:H2O,,,0.3,290,10.1149/1.2191131,R254
resource:Sc2O3,resource:Sc(MeCp)3,resource:H2O,,,0.65,300,10.1149/2.0021411jss,R254
resource:Sc2O3,resource:Sc(MeCp)3,resource:H2O,,,0.65,300,10.1021/cm403390j,R254
resource:Sc2O3,resource:Sc(MeCp)3,resource:H2O,,,0.65,300,10.1016/j.apsusc.2019.01.288,R254
resource:Sc2O3,resource:Sc(Me2pz)(MeCp)2,resource:O3,,,1.09-1.94,"225,275",10.1116/1.5059695,R254
resource:ScAlO3,resource:Sc(MeCp)3,resource:TMA,resource:H2O,,0.65,300,10.1002/pssa.201330080,R254
resource:YScO3,resource:Y(thd)3,resource:Sc(thd)3,resource:O3,,0.18,335-350,10.1039/b514083h,R254
resource:YScO3,resource:Y(MeCp)3,resource:Cp3Sc,resource:H2O,,1.07,300,10.1039/b514083h,R254
resource:DyScO3,resource:Sc(thd)3,resource:Dy(thd)3,resource:O3,,0.43,350,10.1116/1.3533765,R254
resource:Y2O3,resource:Y(thd)3,resource:O3,,,0.22-0.23,250-300,10.1002/cvde.200306266,R254
resource:Y2O3,resource:Y(thd)3,resource:O3,,,0.22-0.23,250-300,10.1002/amo.860040602,R254
resource:Y2O3,resource:Y(thd)3,resource:O3,,,0.22-0.23,250-300,10.1063/1.2061347,R254
resource:Y2O3,resource:Y(thd)3,resource:O3,,,0.22-0.23,250-300,10.1063/1.2748629,R254
resource:Y2O3,resource:Y(thd)3,resource:O3,,,0.22-0.23,250-300,10.1016/s0167-9317(01)00667-0,R254
resource:Y2O3,resource:Y(thd)3,resource:O3,,,0.22-0.23,250-300,10.1002/1521-3862(200101)7:1<44::aid-cvde44>3.0.co;2-q,R254
resource:Y2O3,resource:Y(thd)3,resource:O3,,,0.22-0.23,250-300,10.1016/j.aca.2004.11.073,R254
resource:Y2O3,resource:Y(thd)3,resource:O3,,,0.22-0.23,250-300,10.3390/nano13050849,R254
resource:Y2O3,resource:Y(thd)3,orkg:R1470364,,,0.3,200-300,10.1063/1.2214299,R254
resource:Y2O3,resource:Y(thd)3,orkg:R1470364,,,0.3,200-300,10.1063/1.2349477,R254
resource:Y2O3,resource:Y(thd)3,orkg:R1470364,,,0.3,200-300,10.1016/j.susc.2005.08.019,R254
resource:Y2O3,resource:Y(Cp)3,resource:H2O,,,1.20-1.30,200-400,10.1021/cm040145v,R254
resource:Y2O3,resource:Y(MeCp)3,resource:H2O,,,1,250-325,10.1021/cm040145v,R254
resource:Y2O3,resource:Y(EtCp)3,resource:H2O,,,1.7,200-400,10.1149/1.3122114,R254
resource:Y2O3,resource:Y(EtCp)3,resource:H2O,,,1.7,200-400,10.1149/1.2929825,R254
resource:Y2O3,resource:Y(iPr2amd)3,resource:H2O,,,0.8,150-280,10.1021/cm050624+,R254
resource:Y2O3,resource:Y(iPrCp)3,resource:O3,,,1.7,245-300,10.1149/ma2012-02/28/2467,R254
resource:Y2O3,resource:Y(iPr2amd)(EtCp)2,resource:H2O,,,1.1,300-450,10.3390/coatings11050497,R254
resource:Y2O3,resource:Y(iPr2amd)(EtCp)2,resource:O3,,,1.1,300-450,10.3390/coatings11050497,R254
resource:Y2O3,resource:Y(iPr2amd)(EtCp)2,resource:O2,,,0.9,300-450,10.3390/coatings11050497,R254
resource:Y2O3,resource:Y(iPr2amd)(iPrCp)2,resource:H2O,,,"0.40, 1.30",350-450,10.1016/j.apsusc.2014.01.032,R254
resource:Y2O3,resource:Y(iPr2amd)(iPrCp)2,resource:H2O,,,"0.40, 1.30",350-450,10.1021/acs.chemmater.6b01869,R254
resource:Y2O3,resource:Y(iPr2amd)(iPrCp)2,resource:H2O,,,"0.40, 1.30",350-450,10.1039/c4tc01405g,R254
resource:Y2O3,resource:Y(iPr2amd)(iPrCp)2,resource:O3,,,_,350,10.1021/acs.chemmater.6b01869,R254
resource:Y2O3,resource:Y(dpdmg)3,resource:H2O,,,1.1,175-250,10.1039/c7ra13417g,R254
resource:Y2O3,resource:Y(BuCp)3,resource:H2O,,,1.40-1.70,230,10.1134/s1063739719010025,R254
resource:Y2O3,resource:Y(iPr2famd)3,resource:H2O,,,1.36,150-325,10.1039/d0ra09876k,R254
resource:Y2O3,resource:Y(tBu2famd)3,resource:H2O,,,0.67,200-325,10.1039/d1dt01634b,R254
resource:Y2O3,resource:Y(tBuCp)3,resource:H2O,,,1.7,250,10.1039/d3ra05217f,R254
resource:YMnO3,resource:Y(thd)3,resource:Mn(thd)3,resource:O3,,0.18-0.60,250-300,10.1021/cm9020172,R254
resource:YMnO3,resource:Y(thd)3,resource:Mn(thd)3,resource:O3,,0.18-0.60,250-300,10.1021/cm103480d,R254
resource:YMnO3,resource:Y(thd)3,resource:Mn(thd)3,resource:O2,,0.25-0.30,250,10.1016/j.jmmm.2019.166146,R254
resource:YVO4,resource:Y(thd)3,resource:VO(thd)2,resource:O3,,0.15-0.17,260-300,10.1039/c7tc02135f,R254
resource:Y3Ga5O12,resource:Y(thd)3,resource:Et3Ga,resource:O3,,0.23,350,10.1039/d2nr03118c,R254
resource:Y2O2S,resource:Y(thd)3,resource:H2S,,,_,350-450,10.4028/www.scientific.net/msf.315-317.216,R254
resource:Y2O3-xSx,resource:Y(MeCp)3,resource:H2O,resource:H2S,,_,3 0 0,10.3390/electronicmat2010001,R254
resource:YF3,resource:Y(thd)3,resource:TiF4,,,1.10-1.70,225-325,10.1002/cvde.200806721,R254
resource:La2O3,resource:La(thd)3,resource:O3,,,0.36,180-425,10.1016/s0169-4332(01)00149-0,R254
resource:La2O3,resource:La(thd)3,resource:O3,,,0.36,180-425,10.1023/a:1023083725880,R254
resource:La2O3,resource:La(thd)3,resource:O3,,,0.36,180-425,10.1116/1.3079632,R254
resource:La2O3,resource:La(thd)3,resource:O3,,,0.36,180-425,10.1021/acscatal.2c02599,R254
resource:La2O3,resource:La(thd)3,resource:H2O,,,0.30-0.50,230-350,10.1016/j.tsf.2006.01.008,R254
resource:La2O3,resource:La(thd)3-DEMA,resource:O3,,,0.4,225-250,10.3390/coatings13050870,R254
resource:La2O3,resource:La(iPrCp)3,resource:H2O,,,0.1,280-480,10.1149/1.2960995,R254
resource:La2O3,resource:La(iPrCp)3,resource:H2O,,,0.1,280-480,10.1016/j.tsf.2010.07.108,R254
resource:La2O3,resource:La(iPrCp)3,resource:H2O,,,0.1,280-480,10.1116/1.4737618,R254
resource:La2O3,resource:La(iPrCp)3,resource:O3,,,0.30-0.60,150-250,10.1149/1.3122114,R254
resource:La2O3,resource:La(iPrCp)3,resource:O3,,,0.30-0.60,150-250,10.1149/1.2901915,R254
resource:La2O3,resource:La(iPrCp)3,orkg:R1470364,,,0.6,300-350,10.1016/j.tsf.2010.07.108,R254
resource:La2O3,resource:La(iPrCp)3,orkg:R1470364,,,0.6,300-350,10.3938/jkps.53.3334,R254
resource:La2O3,resource:La(iPrCp)3,orkg:R1470364,,,0.6,300-350,10.3938/jkps.55.590,R254
resource:La2O3,resource:La(iPrCp)3,orkg:R1470364,,,0.6,300-350,10.1149/1.3301665,R254
resource:La2O3,resource:La(iPrCp)3,orkg:R1470364,,,0.6,300-350,10.1557/jmr.2010.0245,R254
resource:La2O3,resource:La(iPrCp)3,orkg:R1470364,,,0.6,300-350,10.1007/s10854-023-10655-9,R254
resource:La2O3,resource:La(Cp)3,resource:H2O,,,_,260,10.1116/1.3079632,R254
resource:La2O3,resource:La(Cp)3,resource:H2O,,,_,260,10.1063/1.2779108,R254
resource:La2O3,resource:La(Cp)3,resource:H2O,,,_,260,10.1016/j.mee.2008.09.033,R254
resource:La2O3,resource:La(Cp)3,orkg:R1470364,,,0.5,150,10.1007/s00339-020-03684-2,R254
resource:La2O3,resource:La(tmsa)3,resource:H2O,,,0.43,200-300,10.1149/1.1724824,R254
resource:La2O3,resource:La(tmsa)3,resource:H2O,,,0.43,200-300,10.1116/1.1773840,R254
resource:La2O3,resource:La(tmsa)3,resource:H2O,,,0.43,200-300,10.1002/cvde.200506388,R254
resource:La2O3,resource:La(tmsa)3,resource:H2O,,,0.43,200-300,10.1016/j.matchemphys.2007.03.002,R254
resource:La2O3,resource:La(iPr2amd)3,resource:H2O,,,1.05,200-300,10.1021/jp900241r,R254
resource:La2O3,resource:[La(iPr2famd)3],resource:H2O,,,1.7,200-250,10.1016/j.mee.2009.03.056,R254
resource:La2O3,resource:La(iPr2famd)3,resource:O3,,,1.20-1.40,200-250,10.1016/j.mee.2009.03.056,R254
resource:La2O3,resource:La(iPr2famd)3,resource:O2,,,0.4,300,10.1016/j.apsusc.2010.03.049,R254
resource:La2O3,resource:La(iPr2amd)(iPrCp)2,resource:H2O,,,1.20-3.00,200-300,10.1016/j.tsf.2018.06.011,R254
resource:La2O3,resource:La(iPr2amd)(iPrCp)2,resource:O3,,,0.60-2.10,200-325,10.1016/j.tsf.2018.06.011,R254
resource:La2O3,resource:La(iPr2amd)(iPrCp)2,resource:H2O+O3,,,0.70-1.80,200-325,10.1016/j.tsf.2018.06.011,R254
resource:La2O3,resource:La(iPr2amd)(iPrCp)2,resource:EtOH,,,0.50-1.70,200-325,10.1016/j.tsf.2018.06.011,R254
resource:LaAlO3,resource:La(thd)3,resource:Al(acac)3,resource:O3,,0.36-0.39,325-400,10.1007/s003300000785,R254
resource:LaAlO3,resource:La(thd)3,resource:TMA,resource:H2O,,0.55,270,10.1063/1.2748100,R254
resource:LaAlO3,resource:La(thd)3,resource:TMA,resource:O3,,0.64,250,10.1016/j.tsf.2013.10.002,R254
resource:LaAlO3,resource:La(tmsa)3,resource:TMA,resource:H2O,,0.58,225-250,10.1002/cvde.200506388,R254
resource:LaAlO3,resource:La(iPr2amd)3,resource:TMA,resource:H2O,,0.8,300-330,10.1063/1.1739272,R254
resource:LaAlO3,resource:La(iPr2famd)3,resource:TMA,resource:H2O,,2.8,300-330,10.1149/1.2981628,R254
resource:LaAlO3,resource:La(iPrCp)3,resource:TMA,resource:H2O,,0.12,300,10.1007/s11664-012-1960-6,R254
resource:LaAlO3,resource:La(iPrCp)3,resource:TMA,resource:H2O,,0.12,300,10.1186/s11671-015-0883-6,R254
resource:LaAlO3,resource:LaAl(OiPr)6(iPrOH)]2,resource:H2O,,,0.10-0.50,160-300,10.1039/b609129f,R254
resource:LaNiO3,resource:La(thd)3,resource:Ni(thd)2,resource:O3,,0.08-0.26,215-400,10.1039/a606316k,R254
resource:LaNiO3,resource:La(thd)3,resource:Ni(acac)2,resource:O3,,0.31,225,10.1038/s41467-020-16654-2,R254
resource:LaNiO3,resource:La(thd)3,resource:Ni(acac)2,resource:O3,,0.31,225,10.1021/elv003i012_1542448,R254
resource:LaCoO3,resource:La(thd)3,resource:Co(thd)2,resource:O3,,0.35,200-400,10.1016/s0169-4332(96)01001-x,R254
resource:LaMnO3,resource:La(thd)3,resource:Mn(thd)2,resource:O3,,0.10-0.23,250-325,10.1039/a902957e,R254
resource:LaMnO3,resource:La(thd)3,resource:Mn(thd)2,resource:O3,,0.10-0.23,250-325,10.1021/cm103480d,R254
resource:LaGaO3,resource:La(thd)3,resource:Ga(acac)3,resource:O3,,0.38,325-400,10.1039/b105978p,R254
resource:LaFeO3,resource:La(thd)3,resource:Fe(thd)3,resource:O3,,0.20 -0.30,200-360,10.1039/b809974j,R254
resource:LaLuO3,resource:La(thd)3,resource:Lu(thd)3,resource:O3,,,300,10.1149/1.3074314,R254
resource:LaLuO3,resource:La(iPr2amd)3,resource:Lu(Etfamd)3,resource:H2O,,1.2,300,10.1149/1.3074314,R254
resource:LaScO3,resource:La(iPr2amd)3,resource:Sc(Etamd)3,resource:H2O,,1.1,300,10.1149/1.3074314,R254
resource:LaYO3,resource:La(iPr2amd)3,resource:Y(iPramd)3,resource:H2O,,0.8,280,10.1149/1.3074314,R254
resource:HfLaOx,resource:La(iPrCp)3,resource:TEMA-Hf,resource:H2O,,1.4,300,10.1149/1.2960995,R254
resource:HfLaOx,resource:La(iPrCp)3,resource:TEMA-Hf,resource:O3,,,225,10.1149/1.3122114,R254
resource:HfLaOx,resource:La(iPrCp)3,resource:TEMA-Hf,orkg:R1470364,,0.5,"225,300-350",10.3938/jkps.53.3334,R254
resource:HfLaOx,resource:La(iPr2famd)3,resource:TEMA-Hf,resource:O3,,_,265,10.1149/1.3481630,R254
resource:LiLaO2,resource:Li(thd),resource:La(thd)3,resource:O3,,0.20-0.30,225,10.1039/b913466b,R254
resource:LaWO4,resource:La(thd)3,resource:W(tBuN)2(Me2N)2,resource:O3,resource:H2O,0.48-0.58,250-375,10.1039/c4ta03359k,R254
resource:La2CuO4,resource:La(thd)3,resource:Cu(acac)2,resource:O3,,0.4,210-250,10.1021/acs.chemmater.7b05005,R254
resource:LaVO4,resource:La(thd)3,resource:VO(acac)2,,,_,270,10.1021/acs.jpcc.3c03240,R254
resource:LaxZr1-XO2-??,resource:La(iPrCp)3,resource:(MeCp)2ZrMe(OMe),resource:H2O,,_,300,10.1063/1.2784956,R254
resource:LaxZr1-XO2-??,resource:La(iPrCp)3,resource:(MeCp)2ZrMe(OMe),resource:H2O,,_,300,10.1063/1.3075609,R254
resource:LaxZr1-XO2-??,resource:La(thd)3,resource:(MeCp)2ZrMe(OMe),resource:O3,,_,300,10.1063/1.2971032,R254
resource:LaxZr1-XO2-??,resource:La(tmsa)3,resource:Zr[N(CH2CH3)]4,resource:H2O,,0.58-0.72,250,10.1149/ma2008-02/25/1944,R254
resource:Li0.32La0.30TiO2,resource:La(thd)3,resource:O3,resource:TiCl4/LiOtBu,resource:H2O,0.15-0.35,225,10.1039/b923490j,R254
resource:Li7La3Zr2O12,resource:LiOtBu,resource:[La(iPrFamd)3],resource:TDMAZ,resource:O3,0.8,225,10.1021/acs.chemmater.7b00944,R254
resource:La1-XSrxFeO3,resource:La(thd)3,resource:Sr(thd)2,resource:Fe(thd)3,resource:O3,0.20 -0.30,260,10.1039/b809974j,R254
resource:La1-XSrxMnO3,resource:La(MeCp)3,resource:Srn-PrMe4Cp2,resource:MnMeCp2,resource:H2O,5,300,10.1016/j.ssi.2007.12.100,R254
resource:La1-XCaxMnO3,resource:La(thd)3,resource:Ca(thd)2,resource:Mn(thd)3,resource:O3,0.15-0.40,235-285,10.1039/b616982a,R254
"resource:(La,Sr)CoO3???",resource:La(thd)3,resource:Sr(thd)2,resource:Co(acac)3,resource:O3,0.5,250-310,10.1039/c5dt00436e,R254
resource:La2?xSrxCuO4?y,resource:La(thd)3,resource:Cu(acac)2,resource:Sr(thd)2,resource:O3,0.4,225,10.1039/c8cc04998j,R254
resource:LaNixCu1-xO3,resource:La(thd)3,resource:Ni(acac)2,resource:Cu(acac)2,resource:O3,_,225,10.1039/d0tc03406a,R254
resource:LaF3,resource:La(thd)3,resource:TiF4,,,2.00-5.00,225-350,10.1002/cvde.200706681,R254
resource:LaF3,resource:La(thd)3,resource:O3,resource:Hfac,,0.49,250-300,10.1039/c1jm11825k,R254
resource:CeO2,resource:Ce(thd)4,resource:O3,,,0.32,175-375,10.3390/coatings13030491,R254
resource:CeO2,resource:Ce(thd)4,resource:O3,,,0.32,175-375,10.1039/b108333c,R254
resource:CeO2,resource:Ce(thd)4,resource:O3,,,0.32,175-375,10.1021/acsanm.0c02060,R254
resource:CeO2,resource:Ce(thd)4,resource:O3,,,0.32,175-375,10.1116/1.5078646,R254
resource:CeO2,resource:Ce(thd)4,resource:O3,,,0.32,175-375,10.1002/admi.202202268,R254
resource:CeO2,resource:Ce(thd)3phen,resource:O3,,,0.42,225-350,10.1039/b108333c,R254
resource:CeO2,resource:Ce(mmp)4,orkg:R1470364,,,_,150-300,10.1002/cvde.200904279,R254
resource:CeO2,resource:Ce(iPrCp)3,orkg:R1470364,,,0.35,250,10.1149/1.3594766,R254
resource:CeO2,resource:Ce(iPrCp)3,resource:H2O,,,0.2,250,10.1016/j.apsusc.2014.10.025,R254
resource:CeO2,resource:Ce(iPr2amd)(iPrCp)2,resource:H2O,,,1.9,240,10.1116/1.5026405,R254
resource:CeO2,resource:Ce(iPr2amd)3,resource:O3,,,2.8,210-270,10.1007/s10853-020-04380-5,R254
resource:CeO2,resource:Ce(dpdmg)3,resource:H2O,,,2.1,160,10.1002/chem.202003907,R254
resource:CeO2,resource:Ce(iPr2famd)(iPrCp)2,resource:H2O,,,1.5,245,10.1116/6.0001329,R254
resource:CeO2-Y2O3,resource:Ce(thd)4,resource:Y(thd)3,resource:O3,,0.41-0.53,300,10.1021/cm9016968,R254
resource:CeO2-Y2O3,resource:Ce(thd)4,resource:Y(thd)3,resource:O3,,0.41-0.53,300,10.3390/coatings13030491,R254
resource:CeGdO3,resource:Ce(thd)4,resource:Gd(thd)3,resource:O3k,,0.32,250,10.1007/bf02376531,R254
resource:CeVO4,resource:Ce(thd)4,resource:VO(acac)2,,,_,270,10.1021/acs.jpcc.3c03240,R254
resource:CeFeOx,resource:Ce(thd)4,resource:Fe(CP)2,,,_,270,10.1021/acscatal.3c02497,R254
resource:CeMnO3,resource:Ce(thd)4,resource:Mn(thd)3,,,_,270,10.1016/j.jssc.2023.124055,R254
resource:Pr2O3,resource:Pr(tmsa)3,resource:H2O,,,0.15-2.90,200-400,10.1021/cm0401793,R254
resource:Pr2O3,resource:Pr(mmp)3,resource:H2O,,,0.10-0.70,200-350,10.1002/cvde.200406348,R254
resource:Pr2O3,resource:Pr(EtCp)3,resource:H2O,,,0.7,130,10.1143/jjap.49.04da14,R254
resource:Pr2O3,resource:Pr(iPr2amd)(iPrCp)2,resource:H2O,,,1.47-1.66,200-300,10.1021/acs.chemmater.6b01869,R254
resource:PrxAl2-xO3,resource:Pr(iPr2amd)3,resource:TMA,resource:H2O,,0.8-1.0,295,10.1002/cvde.200506377,R254
resource:PrxAl2-xO3,resource:[PrAl(OPri)6(PriOH)]2,resource:H2O,,,_,180-350,10.1021/cm0707556,R254
resource:PrxAl2-xO3,resource:Pr(iPrCp)3,resource:TMA,resource:H2O,,1.7,250-350,10.1021/acsanm.9b02153,R254
resource:Nd2O3,resource:Nd(thd)3,resource:O3,,,0.44-0.45,310,10.1016/j.tsf.2004.06.160,R254
resource:Nd2O3,resource:Nd(thd)3,resource:O3,,,0.44-0.45,310,10.1016/j.jallcom.2003.11.149,R254
resource:Nd2O3,resource:Nd(thd)3,resource:O3,,,0.44-0.45,310,10.1016/j.solmat.2020.110787,R254
resource:Nd2O3,resource:Nd(thd)3,resource:O3,,,0.44-0.45,310,10.3390/nano13050849,R254
resource:Nd2O3,resource:Nd(thd)3,resource:O3,,,0.44-0.45,310,10.1016/j.surfin.2022.102377,R254
resource:NdAlO3,resource:Nd(thd)3,resource:O3,resource:TMA,resource:H2O,0.53,300,10.1016/j.tsf.2004.12.004,R254
resource:NdAlO3,resource:[NdAl(OiPr)6(PriOH)]2,resource:H2O,,,_,180-350,10.1021/cm0707556,R254
resource:NdNiO3,resource:Nd(iPrCp)3,resource:Ni(tBu2amd)2,resource:O3,,0.36,160,10.1021/acsaelm.1c00030,R254
resource:Sm2O3,resource:Sm(thd)3,resource:O3,,,0.36,300,10.1016/j.tsf.2004.06.160,R254
resource:SmMnO3,resource:Sm(thd)3,resource:Mn(thd)2,resource:O3,,0.23,275,10.1021/cm103480d,R254
resource:Eu2O3,resource:Eu(thd)3,resource:O3,,resource:73,0.32,300,10.1016/j.tsf.2004.06.160,R254
resource:Eu2O3,resource:Eu(thd)3,resource:O3,,resource:73,0.32,300,10.1088/2053-1591/3/5/055010,R254
resource:Eu2O3,resource:Eu(thd)3,resource:O3,,resource:73,0.32,300,10.1149/ma2014-02/30/1599,R254
resource:Eu2O3,resource:Eu(thd)3,resource:O3,,resource:73,0.32,300,10.1016/j.jlumin.2019.116618,R254
resource:Eu2O3,resource:Eu(thd)3,resource:O3,,resource:73,0.32,300,10.1002/cvde.201407113,R254
resource:Eu2O3,resource:Eu(thd)3,resource:O3,,resource:73,0.32,300,10.1021/acs.jpcc.0c04019,R254
resource:EuxTiyOz,resource:Eu(thd)3,resource:O3,resource:TiCl4,resource:H2O,0.38-0.45,300,10.1039/c3ra47469k,R254
resource:EuxTiyPOz,resource:Eu(thd)3,resource:O3,resource:TiCl4+H2O,resource:Me3PO4,0.80-1.00,300,10.1039/c6ra27644j,R254
resource:Gd2O3,resource:Gd(thd)3,resource:O3,,,0.31,300,10.1016/j.tsf.2004.06.160,R254
resource:Gd2O3,resource:Gd(MeCp)3,resource:H2O,,,1.00-3.20,175-300,10.1016/j.jcrysgro.2005.08.002,R254
resource:Gd2O3,resource:Gd(RCp)3,resource:H2O,,,1.00-3.20,,10.1039/c8ra09708a,R254
resource:Gd2O3,resource:Gd(RCp)3,resource:H2O,,,1.00-3.20,,10.1016/j.ceramint.2021.02.231,R254
resource:Gd2O3,resource:Gd(mmp)3,resource:H2O,,,0.20-1.00,200-300,10.1002/cvde.200406348,R254
resource:Gd2O3,resource:Gd(dpdmg)3,resource:H2O,,,1.00-1.10,175-350,10.1021/cm2020862,R254
resource:Gd2O3,resource:Gd(dpdmg)3,resource:H2O,,,1.00-1.10,175-350,10.1021/ic801432b,R254
resource:Gd2O3,resource:Gd(dpdmg)3,resource:H2O,,,1.00-1.10,175-350,10.1088/0268-1242/25/10/105001,R254
resource:Gd2O3,resource:Gd(tBu2amd)3,resource:H2O,,,0.26-0.49,350-400,10.1002/cvde.200506396,R254
resource:Gd2O3,resource:Gd(tBu2amd)3,resource:H2O,,,0.26-0.49,350-400,10.1002/cvde.200706631,R254
resource:Gd2O3,resource:Gd(tBu2amd)3,resource:H2O,,,0.26-0.49,350-400,10.1149/1.2761845,R254
resource:Gd2O3,resource:Gd(iPrCp)3,resource:H2O,,,0.8,250,10.1149/2.0021411jss,R254
resource:Gd2O3,resource:Gd(iPrCp)3,resource:H2O,,,0.8,250,10.1021/cm403390j,R254
resource:Gd2O3,resource:Gd(iPrCp)3,resource:O3,,,0.2,250,10.1002/cvde.201507196,R254
resource:Gd2O3,resource:Gd(iPr2amd)(iPrCp)2,resource:H2O,,,1.16-1.38,200-250,10.1021/acs.chemmater.6b01869,R254
resource:GdAlO3,resource:Gd(iPrCp)3,resource:TMA,resource:O3,,1.75-2.75,200-350,10.1002/cvde.200906833,R254
resource:GdAlO3,resource:Gd(iPrCp)3,resource:TMA,resource:H2O,,4.50-5.00,200-350,10.1002/cvde.200906833,R254
resource:ZrO2-Gd2O3,resource:Zr(MeCp)2Me(OMe),resource:Gd(thd)3,resource:O3,,0.39-0.53,300,10.1149/1.3478117,R254
resource:GdScO3,resource:Gd(iPr2amd)3,resource:Sc(Et2amd)3,resource:H2O,,2,310,10.1063/1.2354423,R254
resource:GdScO3,resource:Gd(thd)3,resource:Sc(thd)3,resource:O3,,0.21,300,10.1007/s00339-007-4069-7,R254
resource:GdScO3,resource:Gd(iPrCp)3,resource:Sc(MeCp)3,resource:H2O,,2.2,300,10.1021/cm403390j,R254
resource:GdFeO3,resource:GdFe(OtBu)6(C5H5N)2,resource:O3,,,0.20-0.30,200,10.1016/j.tsf.2020.137848,R254
resource:GdCoO3,resource:Gd(thd)3,resource:Co(thd)2,resource:O3,,0.24,300,10.1007/978-3-030-36408-3_82,R254
resource:Gd3Ga5O12,resource:Gd(thd)3,resource:TEGa,resource:O3,,0.19,350,10.1016/j.jlumin.2021.118544,R254
resource:Gd0.9Ca0.1CoO3,resource:Gd(thd)3,resource:Co(thd)2,resource:Ca(thd)2,resource:O3,0.3,300,10.1007/978-3-030-36408-3_82,R254
resource:GdN,resource:Gd(MeCp)3,resource:N2 plasma,,,0.33,150-300,10.1016/j.jcrysgro.2011.10.049,R254
resource:GdF3,resource:Gd(thd)3,resource:NH4F,,,0.26,300,10.1116/6.0001629,R254
resource:Tb2O3-Al2O3,resource:Tb(thd)3,resource:TMA,resource:O3,,_,350,10.1364/oe.26.009344,R254
resource:TbMnO3,resource:Tb(thd)3,resource:Mn(thd)2,resource:O3,,0.18,250-325,10.1021/cm103480d,R254
resource:TbScO3,resource:Tb(thd)3,resource:Sc(thd)3,resource:O3,,0.4,300,10.1149/2.011201jss,R254
resource:TbF3,resource:Tb(thd)3,resource:TiF4,,,0.75,175-350,10.1116/6.0000790,R254
resource:Dy2O3,resource:Dy(thd)3,resource:O3,,,0.31,300,10.1016/j.tsf.2004.06.160,R254
resource:Dy2O3,resource:Dy(dpdmg)3,resource:H2O,,,1,200-350,10.1021/cm2020862,R254
resource:Dy2O3,resource:Dy(dpdmg)3,resource:H2O,,,1,200-350,10.1021/ic801432b,R254
resource:Dy2O3,resource:Dy(iPr2amd)(iPrCp)2,orkg:R1470364,,,0.3,140-230,10.1021/acs.chemmater.5b01226,R254
resource:Dy2O3,resource:Dy(iPr2amd)(iPrCp)2,resource:H2O,,,1.16-1.38,300-350,10.1021/acs.chemmater.6b01869,R254
resource:Dy2O3,resource:Dy(iPr2amd)(iPrCp)2,resource:O3,,,_,200-350,10.1021/acs.chemmater.6b01869,R254
resource:Ho2O3,resource:Ho(thd)3,resource:O3,,,0.25,300,10.1016/j.tsf.2004.06.160,R254
resource:HoF3,resource:Ho(thd)3,resource:NbF5,,,1,250-275,10.1039/d3dt01717f,R254
resource:Er2O3,resource:Er(thd)3,resource:O3,,,0.20-0.25,250-375,10.1016/j.tsf.2004.06.160,R254
resource:Er2O3,resource:Er(thd)3,resource:O3,,,0.20-0.25,250-375,10.1016/j.jallcom.2003.11.149,R254
resource:Er2O3,resource:Er(thd)3,resource:O3,,,0.20-0.25,250-375,10.1016/j.solmat.2020.110787,R254
resource:Er2O3,resource:Er(thd)3,resource:O3,,,0.20-0.25,250-375,10.3390/nano13050849,R254
resource:Er2O3,resource:Er(thd)3,resource:O3,,,0.20-0.25,250-375,10.1016/j.surfin.2022.102377,R254
resource:Er2O3,resource:Er(thd)3,orkg:R1470364,,,0.5,200-300,10.1016/j.apsusc.2004.11.025,R254
resource:Er2O3,resource:Er(MeCp)3,resource:H2O,,,1.5,250-350,10.1002/cvde.200506396,R254
resource:Er2O3,resource:Er(MeCp)3,resource:H2O,,,1.5,250-350,10.1016/j.surfin.2022.102377,R254
resource:Er2O3,resource:Er(MeCp)3,resource:O3,,,0.12,170-330,10.1016/j.apsusc.2012.05.019,R254
resource:Er2O3,resource:Er(MeCp)3,resource:O3,,,0.12,170-330,10.1149/1.3122114,R254
resource:Er2O3,resource:Erbitel12,resource:O3,,,0.20-0.40,175-300,10.1149/1.3122114,R254
resource:Er2O3,resource:Er(tBu2amd)3,resource:O3,,,0.37-0.55,225-300,10.1039/b507351k,R254
resource:Er2O3,resource:Er(dpdmg)3,resource:H2O,,,1.1,150-275,10.1039/c3tc30401a,R254
resource:Er2O3,resource:Er(iPr2amd)(MeCp)2,resource:H2O,,,0.5,180,10.1021/acs.chemmater.5b01226,R254
resource:Er2O3,resource:Er(iPr2amd)(MeCp)2,orkg:R1470364,,,0.7,180,10.1021/acs.chemmater.5b01226,R254
resource:Er2O3,resource:Er(iPr2amd)(MeCp)2,resource:H2O,,,1.10-1.20,225-275,10.1002/cvde.201407116,R254
resource:Er2O3,resource:Er(iPr2amd)(MeCp)2,resource:O3,,,0.20-1.0,200-325,10.1002/cvde.201407116,R254
resource:Er2O3,resource:Er(iPrCp)3,resource:H2O,,,0.80-1.20,200-300,10.1002/cvde.201407116,R254
resource:Er2O3,resource:Er(iPrCp)3,resource:O3,,,0.30-0.80,200-300,10.1002/cvde.201407116,R254
resource:Er2O3,resource:Er(nBuCp)3,resource:H2O,,,1.2,250-325,10.1002/cvde.201407116,R254
resource:Er2O3,resource:Er(nBuCp)3,resource:O3,,,0.40-0.80,225-350,10.1002/cvde.201407116,R254
resource:Er1-xTixOy,resource:Er(MeCp)3,resource:TDEAT,resource:O3,,0.5-10.64,175-275,10.1149/2.013206jss,R254
resource:ZrO2-Er2O3,resource:Zr(MeCp)2Me(OMe),resource:Er(thd)3,resource:O3,,0.2,350,10.1016/j.tsf.2010.08.111,R254
"resource:(Er,Ga)2O3",resource:Er(thd)3,resource:Ga(acac)3,resource:O3,,0.25-0.28,350,10.1039/b616443a,R254
"resource:(Er,Ga)2O3",resource:Er(MeCp)3,resource:Ga2(NMe2)6,resource:H2O,,0.95-1.00,250,10.1039/b616443a,R254
resource:ErFeO3,resource:Er(thd)3,resource:Fe(thd)3,resource:O3,,1,280-300,10.1016/j.tsf.2016.03.018,R254
resource:Tm2O3,resource:Tm(thd)3,resource:O3,,,0.22,300,10.1016/j.tsf.2004.06.160,R254
resource:Tm2O3,resource:Tm(thd)3,resource:O3,,,0.22,300,10.1088/1361-6463/ab7a5a,R254
resource:Tm2O3,resource:Tm(thd)3,resource:O3,,,0.22,300,10.3390/nano9030413,R254
resource:Tm2O3,resource:Tm(Cp)3,resource:H2O,,,1.5,200-300,10.1016/j.apsusc.2017.05.066,R254
resource:Yb2O3,resource:Yb(thd)3,resource:O3,,,0.15-0.2,250-400,10.1002/pssr.201700076,R254
resource:Yb2O3,resource:Yb(thd)3,resource:O3,,,0.15-0.2,250-400,10.1016/j.optmat.2018.05.001,R254
resource:Yb2O3,resource:Yb(thd)3,resource:O3,,,0.15-0.2,250-400,10.1016/j.apsusc.2009.08.073,R254
resource:Yb2O3,resource:Yb(MeCp)3,resource:H2O,,,1,180-375,10.1149/1.3122114,R254
resource:Yb3Al5O12,resource:Yb(thd)3,resource:TMA,resource:O3,,0.2,350,10.1016/j.jallcom.2020.154964,R254
resource:YbMnO3,resource:Yb(thd)3,resource:Mn(thd)2,resource:O3,,0.18,275-300,10.1021/cm103480d,R254
resource:YbVO4,resource:Yb(thd)3,resource:VO(thd)2,resource:O3,,0.08-0.23,240,10.1039/c7dt00253j,R254
resource:Lu2O3,resource:Lu(SiMe3Cp)2Cl,resource:H2O,,,0.25,360-370,10.1063/1.1773360,R254
resource:Lu2O3,resource:Lu(SiMe3Cp)2Cl,resource:H2O,,,0.25,360-370,10.1103/physrevlett.94.027602,R254
resource:Lu2O3,resource:Lu(iPrCp)3,resource:H2O,,,_,330,10.1063/1.3002373,R254
resource:LuMnO3,resource:Lu(thd)3,resource:Mn(thd)3,resource:O3,,0.18,275-300,10.1021/cm103480d,R254
resource:LuAlO3,resource:Lu(thd)3,resource:TMA,resource:O3,,0.35,300,10.1149/1.3567622,R254
resource:Lu3Al5O12,resource:Lu(thd)3,resource:TMA,resource:O3,,0.19,350,10.1016/j.jallcom.2021.160993,R254
resource:Lu,resource:Lu(thd)3,resource:O3,,,0.3,230,10.1116/1.5134446,R254
resource:LuSi1.5O5,resource:Lu(tmsa)3,resource:H2O/O3,,,0.60-4.3,280-380,10.1016/j.tsf.2004.06.160,R254
resource:LuSi1.5O5,resource:Lu(tmsa)3,resource:H2O/O3,,,0.60-4.3,280-380,10.1149/1.2347109,R254
resource:Lu3Ga5O12,resource:Lu(thd)3,resource:Ga(C2H5)3,resource:O3,,0.2,350,10.1021/acsanm.3c01988,R254
