Repository: sciknoworg/ald-ale-orkg-review

# ALD & ALE Machine-Actionable Tables in the Open Research Knowledge Graph (ORKG): Papers, Tables, & their Natural Language and SPARQL Queries

Below are the **exact natural-language queries (NL)** and corresponding **SPARQL TinyURL links** used for machine-actionable ORKG comparisons generated from the ALD and ALE review papers.

---

## Atomic Layer Deposition (ALD)
- [Paper 1](#paper-1)  
  - [Table 2](#table-2-r1469158)  
- [Paper 2](#paper-2)  
  - [Table 3](#table-3-r1469383)  
  - [Table 4](#table-4-r1469594)  
- [Paper 3](#paper-3)  
  - [Table 2](#table-2-r1469955)  
  - [Table 3](#table-3-r1471077)  
  - [Table 4](#table-4-r1470110)  
  - [Table 5](#table-5-r1469991)  
  - [Cross-table queries](#cross-table-queries-paper-3)

## Atomic Layer Etching (ALE)
- [Paper 1](#paper-1-1)  
  - [Table I](#table-i-r1562672)
- [Paper 2](#paper-2-1)  
  - [Table III](#table-iii-r1563034)
- [Paper 3](#paper-3-1)  
  - [Table 3](#table-3-r1560222)
- [Paper 4](#paper-4)  
  - [Table 1](#table-1-r1560825)
- [Paper 5](#paper-5)  
  - [Table 2](#table-2-r1563131)
- [Paper 6](#paper-6)  
  - [Cross-table I & II](#11-cross-table-nl-easy-query)  
  - [Cross-table III & IV](#12-cross-table-nl-easy-query)  
  - [Cross-table I/II/III](#13-cross-table-nl-complex-query)  
  - [Cross-table V/VI](#14-cross-table-nl-complex-query)

---

# Atomic Layer Deposition (ALD)

## Paper 1
**Saturation profile based conformality analysis for atomic layer deposition: aluminum oxide in lateral high-aspect-ratio channels**  
https://doi.org/10.1039/D0CP03358H  
`Yim, J., Ylivaara, O. M., Ylilammi, M., Korpelainen, V., Haimi, E., Verkama, E., ... & Puurunen, R. L. (2020). Saturation profile based conformality analysis for atomic layer deposition: aluminum oxide in lateral high-aspect-ratio channels. Physical Chemistry Chemical Physics, 22(40), 23107-23120.`

### Table 2 (R1469158)
https://orkg.org/comparisons/R1469158

#### 1. NL easy query  
`Short`: Show all combinations of reactor types and LHAR structures reported in the ORKG comparison, and count how many times each combination occurs across the included studies.  
`Detailed`: Please extract all combinations of reactor types and LHAR structures from Table 2 of the article titled "Saturation profile based conformality analysis for atomic layer deposition: aluminum oxide in lateral high-aspect-ratio channels". Count how many times each combination occurs across the included studies. The result must be returned as one single table only, in CSV format, with one row per result. The table should have the following columns: reactor_value, lhar_value, n.  
`SPARQL`: https://tinyurl.com/lhr-reactor

#### 2. NL complex query  
`Short`: At 300 °C in PillarHall-3, what were the cTMA values reported across studies (ORKG comparison resource R1469158)?  
`Detailed`: Please extract all rows from Table 2 where the temperature is 300 °C and the LHAR type contains "pillarhall-3". For each matching row, include the contribution, paper, paper title, temperature, LHAR type, and cTMA values. The result must be returned as one single table only, in CSV format, with one row per result, and with the following columns: temp, lharText, cTMA.  
`SPARQL`: https://tinyurl.com/pillarhall3-ctma

---

## Paper 2
**Atomic layer deposition on particulate materials from 1988 through 2023: A quantitative review of technologies, materials and applications**  
https://pubs.acs.org/doi/abs/10.1021/acs.chemmater.5c01919  
`Piechulla, Peter M., Mingliang Chen, Aristeidis Goulas, Riikka L. Puurunen, and J. Ruud van Ommen. "Atomic layer deposition on particulate materials from 1988 through 2023: A quantitative review of technologies, materials, and applications." Chemistry of Materials 38, no. 1 (2026): 20-86.`

### Table 3 (R1469383)
https://orkg.org/comparisons/R1469383

#### 3. NL easy query  
`Short`:  Which phosphors were coated with SiO₂ in the ORKG comparison R1469383 that represents Table 3 of the review ‘Atomic layer deposition on particulate materials from 1988 through 2023: A quantitative review of technologies, materials and applications’?  
`Detailed`: Please provide a table in CSV format that includes all rows from Table 3 of the paper "Atomic layer deposition on particulate materials from 1988 through 2023: A quantitative review of technologies, materials and applications" where the coating material contains "SiO2".

## Dataset

The full dataset underlying this work is openly available on [Zenodo](https://doi.org/10.5281/zenodo.17720429). If you use the dataset directly, please also cite the following dataset record:

```bibtex
@dataset{dsouza2025alde,
  author={D'Souza, Jennifer and Poupaki, Eleni and Watkins, Alex and Higuchi, Randall},
  title={ALD/E Neuro-symbolic Query Benchmark: 33 Scientific Queries over Machine-Actionable ORKG Comparisons},
  month={nov},
  year={2025},
  publisher={Zenodo},
  doi={10.5281/zenodo.17720429},
  url={https://doi.org/10.5281/zenodo.17720429}
}
```

File: ald/paper2/Q&A/Q04_red-eu2-thinlowT/orkg_table3_symbolic_input.csv
"Title","phosphor material","emission color","ald scheme (precursors)","deposition temperature [°c]","coating material","optimal coating thickness [nm]","research problem"
"Improvement of Luminescent Properties of Phosphor Powders Coated with Nanoscaled SiO&lt;sub&gt;2&lt;/sub&gt; by Atomic Layer Deposition - Contribution 1","BaMgAl10O17:Eu2+","blue","TEOS/H2O","RT","SiO2","14 (200c)","Optimizing ALD coatings for phosphor stability and performance across materials, precursors, temperatures, and thicknesses"
"Atomic Layer Deposition of Aluminum Oxide Thin Film on BaMgAl<sub>10</sub>O<sub>17</sub>:Eu<sup>2+</sup>Phosphor - Contribution 1","BaMgAl10O17:Eu2+","blue","TMA/H2O","350","Al2O3","(500c)","Optimizing ALD coatings for phosphor stability and performance across materials, precursors, temperatures, and thicknesses"
"Study on the Photocatalytic Reaction of TiO2 ALD-Coated Phosphor Particles - Contribution 1","CaAl2O4:Eu2+,Nd3+","blue","TiCl4/H2O","240","TiO2","","Optimizing ALD coatings for phosphor stability and performance across materials, precursors, temperatures, and thicknesses"
"Luminescent properties of BaMgAl10O17:Eu2+ blue phosphor grown with SiO2 using atomic layer deposition - Contribution 1","BaMgAl10O17:Eu2+","blue","TEOS/H2O","70","SiO2","20 (300c)","Optimizing ALD coatings for phosphor stability and performance across materials, precursors, temperatures, and thicknesses"
"ALD Applied to Conformal Coating of Nanoporous γ-Alumina: Spinel Formation and Luminescence Induced by Europium Doping - Contribution 1","ZnAl2O4:Eu2+","red","DEZ/H2O","175","ZnO","","Optimizing ALD coatings for phosphor stability and performance across materials, precursors, temperatures, and thicknesses"
"Atomic Layer Deposition of MgO Nanofilms on BaMgAl<sub>10</sub>O<sub>17</sub>:Eu<sup>2+</sup>Blue Phosphors - Contribution 1","BaMgAl10O17:Eu2+","blue","Mg(CpEt)2/H2O","120","MgO","12 (400c)","Optimizing ALD coatings for phosphor stability and performance across materials, precursors, temperatures, and thicknesses"
"Photocatalytic effects for the TiO2-coated phosphor materials - Contribution 1","Nd3+, CaAl2O4:Eu2+","blue-green","TTIP/H2O","270","TiO2","","Optimizing ALD coatings for phosphor stability and performance across materials, precursors, temperatures, and thicknesses"
"Photocatalytic effects for the TiO2-coated phosphor materials - Contribution 2","CaAl2O4:Eu2+","blue-green","TMA/H2O","270","Al2O3","","Optimizing ALD coatings for phosphor stability and performance across materials, precursors, temperatures, and thicknesses"
"ALD Applied to Conformal Coating of Nanoporous γ-Alumina: Spinel Formation and Luminescence Induced by Europium Doping - Contribution 2","ZnAl2O4:Eu2+","red","DEZ/H2O","175","ZnO","","Optimizing ALD coatings for phosphor stability and performance across materials, precursors, temperatures, and thicknesses"
"Synthesis and protective properties of titanium nitride coatings on willemite - Contribution 1","Zn2SiO4:Mn2+","green","TiCl4/NH3","340–420","TiN","(1c)","Optimizing ALD coatings for phosphor stability and performance across materials, precursors, temperatures, and thicknesses"
"Performance improvement by alumina coatings on Y<sub>3</sub>Al<sub>5</sub>O<sub>12</sub>:Ce<sup>3+</sup> phosphor powder deposited using atomic layer deposition in a fluidized bed reactor - Contribution 1","Y3Al5O12:Ce3+","yellow","TMA/O2","25","Al2O3","2 (15c)","Optimizing ALD coatings for phosphor stability and performance across materials, precursors, temperatures, and thicknesses"
"The study of phosphate-based phosphor powders coated by atomic layer deposition of Al<sub>2</sub>O<sub>3</sub> - Contribution 1","Dy3+, Mn4+, Ca9K(PO4)7:Eu2+","red","TMA/H2O","75","Al2O3","50 (500c)","Optimizing ALD coatings for phosphor stability and performance across materials, precursors, temperatures, and thicknesses"
"Effects of Surface Modification on Optical Properties and Thermal Stability of K<sub>2</sub>SiF<sub>6</sub>:Mn<sup>4+</sup> Red Phosphors by Deposition of an Ultrathin Al<sub>2</sub>O<sub>3</sub> Layer Using Gas-Phase Deposition in a Fluidized Bed Reactor - Contribution 1","K2SiF6:Mn4+","red","TMA/O3","120, 50","Al2O3","","Optimizing ALD coatings for phosphor stability and performance across materials, precursors, temperatures, and thicknesses"
"Stabilizing Fluoride Phosphors: Surface Modification by Atomic Layer Deposition - Contribution 1","K2SiF6:Mn4+","red","TMA/O2, TMA/H2O","100","Al2O3","","Optimizing ALD coatings for phosphor stability and performance across materials, precursors, temperatures, and thicknesses"
"Stabilizing Fluoride Phosphors: Surface Modification by Atomic Layer Deposition - Contribution 2","K2SiF6:Mn4+","red","TDMAT/H2O","100","TiO2","","Optimizing ALD coatings for phosphor stability and performance across materials, precursors, temperatures, and thicknesses"
"Enhanced thermal degradation stability of the Sr<sub>2</sub>Si<sub>5</sub>N<sub>8</sub>:Eu<sup>2+</sup> phosphor by ultra-thin Al<sub>2</sub>O<sub>3</sub> coating through the atomic layer deposition technique in a fluidized bed reactor - Contribution 1","Sr2Si5N8:Eu2+","red","TMA/O3, TMA/H2O","30–200","Al2O3","8–10 (15–30c)","Optimizing ALD coatings for phosphor stability and performance across materials, precursors, temperatures, and thicknesses"
"Dual‐Shelled RbLi(Li<sub>3</sub>SiO<sub>4</sub>)<sub>2</sub>:Eu<sup>2+</sup>@Al<sub>2</sub>O<sub>3</sub>@ODTMS Phosphor as a Stable Green Emitter for High‐Power LED Backlights - Contribution 1","RbLi(Li3SiO4)2:Eu2+","green","TMA/H2O","60","Al2O3","","Optimizing ALD coatings for phosphor stability and performance across materials, precursors, temperatures, and thicknesses"
"Dual‐Shelled RbLi(Li<sub>3</sub>SiO<sub>4</sub>)<sub>2</sub>:Eu<sup>2+</sup>@Al<sub>2</sub>O<sub>3</sub>@ODTMS Phosphor as a Stable Green Emitter for High‐Power LED Backlights - Contribution 2","RbLi(Li3SiO4)2:Eu2+","green","TMA/H2O","120","Al2O3","","Optimizing ALD coatings for phosphor stability and performance across materials, precursors, temperatures, and thicknesses"
"Atomic layer deposition (ALD) of nanoscale coatings on SrAl<sub>2</sub>O<sub>4</sub>‐based phosphor powders to prevent aqueous degradation - Contribution 1","Dy3+, SrAl2O4:Eu2+","green","TMA/H2O","120","Al2O3","","Optimizing ALD coatings for phosphor stability and performance across materials, precursors, temperatures, and thicknesses"
"Atomic layer deposition (ALD) of nanoscale coatings on SrAl<sub>2</sub>O<sub>4</sub>‐based phosphor powders to prevent aqueous degradation - Contribution 2","Dy3+, SrAl2O4:Eu2+","green","TiCl4/H2O","120","TiO2","","Optimizing ALD coatings for phosphor stability and performance across materials, precursors, temperatures, and thicknesses"
"Systematic treatment and evaluation of nitride phosphor with hybrid layer modification against moisture degradation - Contribution 1","Sr[LiAl3N4]:Eu2+","red","TDMASi/O3","150","SiO2","","Optimizing ALD coatings for phosphor stability and performance across materials, precursors, temperatures, and thicknesses"
"Waterproof surface passivation of K<sub>2</sub>GeF<sub>6</sub>:Mn<sup>4+</sup> by a dense Al<sub>2</sub>O<sub>3</sub> layer <i>via</i> atomic layer deposition - Contribution 1","K2GeF6:Mn4+","red","TMA/O3","90","Al2O3","(30c)","Optimizing ALD coatings for phosphor stability and performance across materials, precursors, temperatures, and thicknesses"
"Aqueous degradation and atomic layer deposition (ALD) stabilization of BaAl2O4: Eu2+, Dy3+ long afterglow phosphors - Contribution 1","Dy3+, BaAl2O4:Eu2+","blue-green","TMA/H2O","150","Al2O3","","Optimizing ALD coatings for phosphor stability and performance across materials, precursors, temperatures, and thicknesses"
"Enhancing thermal degradation stability of BaSi2O2N2:Eu2+ for white light-emitting diodes by ultra-thin Al2O3 layer via atomic layer deposition - Contribution 1","BaSi2O2N2:Eu2+","blue-green","TMA/O3","100","Al2O3","11±1 (20c)","Optimizing ALD coatings for phosphor stability and performance across materials, precursors, temperatures, and thicknesses"
