Repository: sciknoworg/ald-ale-orkg-review

# ALD & ALE Machine-Actionable Tables in the Open Research Knowledge Graph (ORKG): Papers, Tables, & their Natural Language and SPARQL Queries

Below are the **exact natural-language queries (NL)** and corresponding **SPARQL TinyURL links** used for machine-actionable ORKG comparisons generated from the ALD and ALE review papers.

---

## Atomic Layer Deposition (ALD)
- [Paper 1](#paper-1)  
  - [Table 2](#table-2-r1469158)  
- [Paper 2](#paper-2)  
  - [Table 3](#table-3-r1469383)  
  - [Table 4](#table-4-r1469594)  
- [Paper 3](#paper-3)  
  - [Table 2](#table-2-r1469955)  
  - [Table 3](#table-3-r1471077)  
  - [Table 4](#table-4-r1470110)  
  - [Table 5](#table-5-r1469991)  
  - [Cross-table queries](#cross-table-queries-paper-3)

## Atomic Layer Etching (ALE)
- [Paper 1](#paper-1-1)  
  - [Table I](#table-i-r1562672)
- [Paper 2](#paper-2-1)  
  - [Table III](#table-iii-r1563034)
- [Paper 3](#paper-3-1)  
  - [Table 3](#table-3-r1560222)
- [Paper 4](#paper-4)  
  - [Table 1](#table-1-r1560825)
- [Paper 5](#paper-5)  
  - [Table 2](#table-2-r1563131)
- [Paper 6](#paper-6)  
  - [Cross-table I & II](#11-cross-table-nl-easy-query)  
  - [Cross-table III & IV](#12-cross-table-nl-easy-query)  
  - [Cross-table I/II/III](#13-cross-table-nl-complex-query)  
  - [Cross-table V/VI](#14-cross-table-nl-complex-query)

---

# Atomic Layer Deposition (ALD)

## Paper 1
**Saturation profile based conformality analysis for atomic layer deposition: aluminum oxide in lateral high-aspect-ratio channels**  
https://doi.org/10.1039/D0CP03358H  
`Yim, J., Ylivaara, O. M., Ylilammi, M., Korpelainen, V., Haimi, E., Verkama, E., ... & Puurunen, R. L. (2020). Saturation profile based conformality analysis for atomic layer deposition: aluminum oxide in lateral high-aspect-ratio channels. Physical Chemistry Chemical Physics, 22(40), 23107-23120.`

### Table 2 (R1469158)
https://orkg.org/comparisons/R1469158

#### 1. NL easy query  
`Short`: Show all combinations of reactor types and LHAR structures reported in the ORKG comparison, and count how many times each combination occurs across the included studies.  
`Detailed`: Please extract all combinations of reactor types and LHAR structures from Table 2 of the article titled "Saturation profile based conformality analysis for atomic layer deposition: aluminum oxide in lateral high-aspect-ratio channels". Count how many times each combination occurs across the included studies. The result must be returned as one single table only, in CSV format, with one row per result. The table should have the following columns: reactor_value, lhar_value, n.  
`SPARQL`: https://tinyurl.com/lhr-reactor

#### 2. NL complex query  
`Short`: At 300 °C in PillarHall-3, what were the cTMA values reported across studies (ORKG comparison resource R1469158)?  
`Detailed`: Please extract all rows from Table 2 where the temperature is 300 °C and the LHAR type contains "pillarhall-3". For each matching row, include the contribution, paper, paper title, temperature, LHAR type, and cTMA values. The result must be returned as one single table only, in CSV format, with one row per result, and with the following columns: temp, lharText, cTMA.  
`SPARQL`: https://tinyurl.com/pillarhall3-ctma

---

## Paper 2
**Atomic layer deposition on particulate materials from 1988 through 2023: A quantitative review of technologies, materials and applications**  
https://pubs.acs.org/doi/abs/10.1021/acs.chemmater.5c01919  
`Piechulla, Peter M., Mingliang Chen, Aristeidis Goulas, Riikka L. Puurunen, and J. Ruud van Ommen. "Atomic layer deposition on particulate materials from 1988 through 2023: A quantitative review of technologies, materials, and applications." Chemistry of Materials 38, no. 1 (2026): 20-86.`

### Table 3 (R1469383)
https://orkg.org/comparisons/R1469383

#### 3. NL easy query  
`Short`:  Which phosphors were coated with SiO₂ in the ORKG comparison R1469383 that represents Table 3 of the review ‘Atomic layer deposition on particulate materials from 1988 through 2023: A quantitative review of technologies, materials and applications’?  
`Detailed`: Please provide a table in CSV format that includes all rows from Table 3 of the paper "Atomic layer deposition on particulate materials from 1988 through 2023: A quantitative review of technologies, materials and applications" where the coating material contains "SiO2".

## Dataset

The full dataset underlying this work is openly available on [Zenodo](https://doi.org/10.5281/zenodo.17720429). If you use the dataset directly, please also cite the following dataset record:

```bibtex
@dataset{dsouza2025alde,
  author={D'Souza, Jennifer and Poupaki, Eleni and Watkins, Alex and Higuchi, Randall},
  title={ALD/E Neuro-symbolic Query Benchmark: 33 Scientific Queries over Machine-Actionable ORKG Comparisons},
  month={nov},
  year={2025},
  publisher={Zenodo},
  doi={10.5281/zenodo.17720429},
  url={https://doi.org/10.5281/zenodo.17720429}
}
```

File: ald/paper3/Q&A/Q09_high-GPC-low-T/results_SPARQL.csv
material,family,co_reactant,gpc_num,temp_num
GdAlO3,Cp-derived,TMA,4.5,200
CeO2,amidinate,O3,2.8,210
CeO2,guanidinate,H2O,2.1,160
LaF3,β-diketonate,TiF4,2,225
CeO2,amidinate,H2O,1.9,240
GdAlO3,Cp-derived,TMA,1.75,200
PrxAl2-xO3,Cp-derived,TMA,1.7,250
Y2O3,Cp-derived,H2O,1.7,200
Y2O3,Cp-derived,H2O,1.7,200
Y2O3,Cp-derived,H2O,1.7,250
Y2O3,Cp-derived,O3,1.7,245
La2O3,formamidinate,H2O,1.7,200
Er2O3,Cp-derived,H2O,1.5,250
Er2O3,Cp-derived,H2O,1.5,250
Tm2O3,Cp-derived,H2O,1.5,200
CeO2,formamidinate,H2O,1.5,245
Pr2O3,amidinate,H2O,1.47,200
Y2O3,Cp-derived,H2O,1.4,230
Y2O3,formamidinate,H2O,1.36,150
La2O3,amidinate,H2O,1.2,200
Er2O3,Cp-derived,H2O,1.2,250
Y2O3,Cp-derived,H2O,1.2,200
La2O3,formamidinate,O3,1.2,200
Gd2O3,amidinate,H2O,1.16,200
Er2O3,amidinate,H2O,1.1,225
Er2O3,guanidinate,H2O,1.1,150
Y2O3,guanidinate,H2O,1.1,175
YF3,β-diketonate,TiF4,1.1,225
Sc2O3,Cp-derived,O3,1.09,225
La2O3,amidinate,H2O,1.05,200
Gd2O3,Cp-derived,H2O,1,175
Y2O3,Cp-derived,H2O,1,250
Yb2O3,Cp-derived,H2O,1,180
Dy2O3,guanidinate,H2O,1,200
Dy2O3,guanidinate,H2O,1,200
Gd2O3,guanidinate,H2O,1,175
Gd2O3,guanidinate,H2O,1,175
Gd2O3,guanidinate,H2O,1,175
HoF3,β-diketonate,NbF5,1,250

File: ald/paper3/Q&A/Q09_high-GPC-low-T/results_claude-sonnet-4_5.csv
material,family,co_reactant,gpc_num,temp_num
Y2O3,Cp-derived,H2O,1.20-1.30,200-400
Y2O3,Cp-derived,H2O,1.00,250-325
Y2O3,Cp-derived,H2O,1.70,200-400
Y2O3,Cp-derived,O3,1.70,245-300
Y2O3,Cp-derived,H2O,1.10,300-450
Y2O3,Cp-derived,O3,1.10,300-450
Y2O3,guanidinate,H2O,1.10,175-250
Y2O3,Cp-derived,H2O,1.40-1.70,230
Y2O3,formamidinate,H2O,1.36,150-325
Y2O3,Cp-derived,H2O,1.70,250
YAlO3,Cp-derived,H2O,1.55,300
YF3,β-diketonate,TiF4,1.10-1.70,225-325
La2O3,Cp-derived,H2O,0.10,280-480
La2O3,amidinate,H2O,1.05,200-300
La2O3,formamidinate,H2O,1.70,200-250
La2O3,formamidinate,O3,1.20-1.40,200-250
La2O3,Cp-derived,H2O,1.20-3.00,200-300
LaF3,β-diketonate,TiF4,2.00-5.00,225-350
CeO2,Cp-derived,H2O,1.90,240
CeO2,amidinate,O3,2.80,210-270
CeO2,guanidinate,H2O,2.10,160
CeO2,Cp-derived,H2O,1.50,245
Pr2O3,alkoxide/amide,H2O,0.15-2.90,200-400
Pr2O3,Cp-derived,H2O,1.47-1.66,200-300
PrxAl2-xO3,Cp-derived,H2O,1.70,250-350
Gd2O3,Cp-derived,H2O,1.00-3.20,175-300
Gd2O3,Cp-derived,H2O,1.00-3.20,175-300
Gd2O3,guanidinate,H2O,1.00-1.10,175-350
Gd2O3,Cp-derived,O2 plasma,1.40,250
Gd2O3,Cp-derived,H2O,1.16-1.38,200-250
GdScO3,amidinate,H2O,2.00,310
GdScO3,Cp-derived,H2O,2.20,300
Dy2O3,guanidinate,H2O,1.00,200-350
Dy2O3,Cp-derived,H2O,1.16-1.38,300-350
HoF3,β-diketonate,NbF5,1.00,250-275
Er2O3,Cp-derived,H2O,1.50,250-350
Er2O3,guanidinate,H2O,1.10,150-275
Er2O3,Cp-derived,H2O,1.10-1.20,225-275
Er2O3,Cp-derived,H2O,0.80-1.20,200-300
Er2O3,Cp-derived,H2O,1.20,250-325
Tm2O3,Cp-derived,H2O,1.50,200-300
Yb2O3,Cp-derived,H2O,1.00,180-375
LuAlO3,Cp-derived,O3,1.30,250
LuAlO3,Cp-derived,H2O,1.30,250

File: ald/paper3/Q&A/Q09_high-GPC-low-T/results_gemini3-pro.csv
material,family,co_reactant,gpc_num,temp_num
Sc2O3,Cp-derived,O3,0.60–1.00,250–375
Sc2O3,Cp-derived,O3,1.09–1.94,"225, 275"
Y2O3,Guanidinate,H2O,1.10,175–250
Y2O3,Formamidinate,H2O,1.36,150–325
Y2O3,Cp-derived,H2O,1.70,250
Y2O3,Amidinate/Cp-derived,H2O plasma,1.03,150–275
YF3,β-diketonate,TiF4,1.10–1.70,225–325
La2O3,Amidinate,H2O,1.05,200–300
La2O3,Formamidinate,H2O,1.70,200–250
La2O3,Formamidinate,O3,1.20–1.40,200–250
La2O3,Amidinate/Cp-derived,H2O,1.20–3.00,200–300
La2O3,Amidinate/Cp-derived,O3,0.60–2.10,200–325
La2O3,Amidinate/Cp-derived,H2O + O3,0.70–1.80,200–325
La2O3,Amidinate/Cp-derived,EtOH,0.50–1.70,200–325
LaF3,β-diketonate,TiF4,2.00–5.00,225–350
CeO2,Amidinate/Cp-derived,H2O,1.90,240
CeO2,Amidinate,O3,2.80,210–270
CeO2,Guanidinate,H2O,2.10,160
CeO2,Formamidinate/Cp-derived,H2O,1.50,245
Pr2O3,Alkoxide/Amide,H2O,0.15–2.90,200–400
Pr2O3,Amidinate/Cp-derived,H2O,1.47–1.66,200–300
Gd2O3,Cp-derived,H2O,1.00–3.20,175–300
Gd2O3,Guanidinate,H2O,1.00–1.10,175–350
Gd2O3,Cp-derived,O2 plasma,1.40,250
Gd2O3,Amidinate/Cp-derived,H2O,1.16–1.38,200–250
GdAlO3,Cp-derived,"TMA, O3",1.75–2.75,200–350
GdAlO3,Cp-derived,"TMA, H2O",4.50–5.00,200–350
Dy2O3,Guanidinate,H2O,1.00,200–350
HoF3,β-diketonate,NbF5,1.00,250–275
Er2O3,Cp-derived,H2O,1.50,250–350
Er2O3,Guanidinate,H2O,1.10,150–275
Er2O3,Amidinate/Cp-derived,H2O,1.10–1.20,225–275
Er2O3,Cp-derived,H2O,0.80–1.20,200–300
Er2O3,Cp-derived,H2O,1.20,250–325
Tm2O3,Cp-derived,H2O,1.50,200–300
LuAlO3,Cp-derived,"TDEAA, O3",1.30,250
LuAlO3,Cp-derived,"TDEAA, H2O",1.30,250

File: ald/paper3/Q&A/Q09_high-GPC-low-T/results_llama-3.3-70b-instruct.csv
"material","family","co_reactant","gpc_num","temp_num"
"Y(iPr2amd)(EtCp)","amidinate","H2O",1.1,300
"Y(iPr2amd)(EtCp)","amidinate","O2",1.1,300
"Y(iPr2amd)(iPrCp)","amidinate","H2O",1.3,350
"La(iPr2amd)(iPrCp)","amidinate","H2O",1.2,200
"La(iPr2amd)(iPrCp)","amidinate","O2",2.1,200
"Ce(iPr2amd)(iPrCp)","amidinate","H2O",1.9,240
"Pr(iPr2amd)(iPrCp)","amidinate","H2O",1.47,200
"Pr(iPr2amd)(iPrCp)","amidinate","H2O",1.66,300
"Gd(iPr2amd)(iPrCp)","amidinate","H2O",1.16,200
"Gd(iPr2amd)(iPrCp)","amidinate","H2O",1.38,250
"Er(iPr2amd)(MeCp)","amidinate","H2O",1.1,225
"Er(iPr2amd)(MeCp)","amidinate","O2 plasma",1.03,150
"Er(iPr2amd)(iPrCp)","amidinate","H2O",1.2,200
"Er(tBu2famd)","formamidinate","H2O",1.36,200
"Y(tBu2famd)","formamidinate","H2O",0.67,200
"La(thd)","β-diketonate","H2O",0.4,225
"La(thd)-DEMA","β-diketonate","O2",0.4,225
"Ce(thd)phen","β-diketonate","O2",0.42,225
"Nd(thd)","β-diketonate","O2",0.44,310
"Sm(thd)","β-diketonate","O2",0.36,300
"Eu(thd)","β-diketonate","O2",0.32,300
"Gd(thd)","β-diketonate","O2",0.31,300
"Tb(thd)","β-diketonate","O2",0.31,300
"Dy(thd)","β-diketonate","O2",0.31,300
"Ho(thd)","β-diketonate","O2",0.25,300
"Er(thd)","β-diketonate","O2",0.20,250
"Tm(thd)","β-diketonate","O2",0.22,300
"Yb(thd)","β-diketonate","O2",0.15,250
"Lu(thd)","β-diketonate","O2",0.30,230
"Sc(Cp)","Cp-derived","H2O",0.75,250
"Y(Cp)","Cp-derived","H2O",1.2,200
"La(Cp)","Cp-derived","H2O",0.1,260
"Ce(Cp)","Cp-derived","H2O",0.2,250
"Pr(Cp)","Cp-derived","H2O",0.7,130
"Nd(Cp)","Cp-derived","H2O",1.0,200
"Sm(Cp)","Cp-derived","H2O",1.0,200
"Eu(Cp)","Cp-derived","H2O",1.0,200
"Gd(Cp)","Cp-derived","H2O",1.0,200
"Tb(Cp)","Cp-derived","H2O",1.0,200
"Dy(Cp)","Cp-derived","H2O",1.0,200
"Ho(Cp)","Cp-derived","H2O",1.0,200
"Er(Cp)","Cp-derived","H2O",1.2,200
"Tm(Cp)","Cp-derived","H2O",1.5,200
"Yb(Cp)","Cp-derived","H2O",1.0,180
"Lu(Cp)","Cp-derived","H2O",1.0,330
"Y(iPrCp)","Cp-derived","O2",1.7,245
"La(iPrCp)","Cp-derived","O2",0.3,150
"Ce(iPrCp)","Cp-derived","O2 plasma",0.35,250
"Pr(iPrCp)","Cp-derived","H2O",1.7,250
"Nd(iPrCp)","Cp-derived","H2O",1.0,200
"Sm(iPrCp)","Cp-derived","H2O",1.0,200
"Eu(iPrCp)","Cp-derived","H2O",1.0,200
"Gd(iPrCp)","Cp-derived","H2O",0.8,250
"Tb(iPrCp)","Cp-derived","H2O",1.0,200
"Dy(iPrCp)","Cp-derived","H2O",1.0,200
"Ho(iPrCp)","Cp-derived","H2O",1.0,200
"Er(iPrCp)","Cp-derived","H2O",0.8,200
"Tm(iPrCp)","Cp-derived","H2O",1.5,200
"Yb(iPrCp)","Cp-derived","H2O",1.0,180
"Lu(iPrCp)","Cp-derived","H2O",1.0,330
"Y(nBuCp)","Cp-derived","H2O",1.4,230
"La(nBuCp)","Cp-derived","H2O",1.0,200
"Ce(nBuCp)","Cp-derived","H2O",1.0,200
"Pr(nBuCp)","Cp-derived","H2O",1.0,200
"Nd(nBuCp)","Cp-derived","H2O",1.0,200
"Sm(nBuCp)","Cp-derived","H2O",1.0,200
"Eu(nBuCp)","Cp-derived","H2O",1.0,200
"Gd(nBuCp)","Cp-derived","H2O",1.0,200
"Tb(nBuCp)","Cp-derived","H2O",1.0,200
"Dy(nBuCp)","Cp-derived","H2O",1.0,200
"Ho(nBuCp)","Cp-derived","H2O",1.0,200
"Er(nBuCp)","Cp-derived","H2O",1.2,250
"Tm(nBuCp)","Cp-derived","H2O",1.5,200
"Yb(nBuCp)","Cp-derived","H2O",1.0,180
"Lu(nBuCp)","Cp-derived","H2O",1.0,330
"Sc(tmsa)","alkoxide/amide","H2O",0.3,290
"Y(tmsa)","alkoxide/amide","H2O",0.8,150
"La(tmsa)","alkoxide/amide","H2O",0.43,200
"Ce(tmsa)","alkoxide/amide","H2O",0.2,200
"Pr(tmsa)","alkoxide/amide","H2O",0.15,200
"Nd(tmsa)","alkoxide/amide","H2O",0.2,200
"Sm(tmsa)","alkoxide/amide","H2O",0.2,200
"Eu(tmsa)","alkoxide/amide","H2O",0.2,200
"Gd(tmsa)","alkoxide/amide","H2O",0.2,200
"Tb(tmsa)","alkoxide/amide","H2O",0.2,200
"Dy(tmsa)","alkoxide/amide","H2O",0.2,200
"Ho(tmsa)","alkoxide/amide","H2O",0.2,200
"Er(tmsa)","alkoxide/amide","H2O",0.2,200
"Tm(tmsa)","alkoxide/amide","H2O",0.2,200
"Yb(tmsa)","alkoxide/amide","H2O",0.2,200
"Lu(tmsa)","alkoxide/amide","H2O",0.2,200

File: ald/paper3/Q&A/Q09_high-GPC-low-T/results_neurosymbolic_chatgpt5-1.csv
material,family,co_reactant,gpc_num,temp_num
Sc2O3,Cp-derived,O3,1.0,250.0
Sc2O3,Cp-derived,O3,1.94,225.0
Y2O3,Cp-derived,H2O,1.3,200.0
Y2O3,Cp-derived,H2O,1.0,250.0
Y2O3,Cp-derived,H2O,1.7,200.0
Y2O3,Cp-derived,H2O,1.7,200.0
Y2O3,Cp-derived,O3,1.36,200.0
Y2O3,guanidinate,H2O,1.05,200.0
Y2O3,Cp-derived,H2O,1.4,225.0
Y2O3,formamidinate,H2O,1.2,225.0
Y2O3,Cp-derived,H2O,1.1,225.0
YF3,β-diketonate,O3,1.1,225.0
La2O3,amidinate,H2O,1.2,200.0
La2O3,formamidinate,H2O,1.1,200.0
La2O3,formamidinate,H2O,1.1,200.0
La2O3,formamidinate,H2O,1.05,200.0
La2O3,formamidinate,H2O,1.4,200.0
La2O3,amidinate,O3,1.2,180.0
La2O3,Cp-derived,O3,1.2,180.0
La2O3,formamidinate,O3,1.1,180.0
La2O3,formamidinate,O3,1.2,180.0
La2O3,formamidinate,O3,1.1,180.0
La2O3,amidinate,H2O,1.36,180.0
Eu2O3,β-diketonate,O3,1.1,225.0
Gd2O3,guanidinate,H2O,1.1,175.0
Gd2O3,guanidinate,H2O,1.05,175.0
Gd2O3,amidinate,H2O,1.2,175.0
Gd2O3,formamidinate,H2O,1.1,175.0
Gd2O3,formamidinate,H2O,1.1,175.0
Gd2O3,formamidinate,H2O,1.05,175.0
Gd2O3,guanidinate,O3,1.4,175.0
Gd2O3,Cp-derived,O3,1.2,175.0
Gd2O3,formamidinate,O3,1.1,175.0
Gd2O3,formamidinate,O3,1.2,175.0
Gd2O3,formamidinate,O3,1.1,175.0
Gd2O3,amidinate,H2O,1.36,175.0
Tb2O3,β-diketonate,O3,1.1,225.0
Dy2O3,β-diketonate,O3,1.1,225.0
Ho2O3,β-diketonate,O3,1.1,225.0
Er2O3,β-diketonate,O3,1.1,225.0
Tm2O3,β-diketonate,O3,1.1,225.0
Yb2O3,β-diketonate,O3,1.1,225.0
LaAlO3,amidinate,O3,1.2,200.0
LaAlO3,Cp-derived,O3,1.2,200.0
LaAlO3,formamidinate,O3,1.1,200.0
LaAlO3,formamidinate,O3,1.2,200.0
LaAlO3,formamidinate,O3,1.1,200.0
LaAlO3,amidinate,H2O,1.36,200.0
GdAlO3,guanidinate,O3,1.4,175.0
GdAlO3,amidinate,H2O,1.36,175.0

File: ald/paper3/Q&A/Q09_high-GPC-low-T/results_neurosymbolic_claude-sonnet-4_5.csv
material,family,co_reactant,gpc_num,temp_num
Sc2O3,Cp-derived,O3,1.0,250.0
Sc2O3,Cp-derived,O3,1.94,225.0
Y2O3,Cp-derived,H2O,1.3,200.0
Y2O3,Cp-derived,H2O,1.0,250.0
Y2O3,Cp-derived,H2O,1.7,200.0
Y2O3,Cp-derived,H2O,1.7,200.0
Y2O3,Cp-derived,O3,1.7,245.0
Y2O3,guanidinate,H2O,1.1,175.0
Y2O3,Cp-derived,H2O,1.7,230.0
Y2O3,formamidinate,H2O,1.36,150.0
Y2O3,Cp-derived,H2O,1.7,250.0
YF3,β-diketonate,TiF4,1.7,225.0
La2O3,amidinate,H2O,1.05,200.0
La2O3,formamidinate,H2O,1.7,200.0
La2O3,formamidinate,O3,1.4,200.0
La2O3,amidinate,H2O,3.0,200.0
La2O3,amidinate,O3,2.1,200.0
La2O3,amidinate,H2O+O3,1.8,200.0
La2O3,amidinate,EtOH,1.7,200.0
LaF3,β-diketonate,TiF4,5.0,225.0
CeO2,amidinate,H2O,1.9,240.0
CeO2,amidinate,O3,2.8,210.0
CeO2,guanidinate,H2O,2.1,160.0
CeO2,formamidinate,H2O,1.5,245.0
Pr2O3,alkoxide/amide,H2O,2.9,200.0
Pr2O3,amidinate,H2O,1.66,200.0
PrxAl2-xO3,Cp-derived,TMA,1.7,250.0
Gd2O3,Cp-derived,H2O,3.2,175.0
Gd2O3,other,H2O,1.0,200.0
Gd2O3,guanidinate,H2O,1.1,175.0
Gd2O3,guanidinate,H2O,1.1,175.0
Gd2O3,guanidinate,H2O,1.1,175.0
Gd2O3,amidinate,H2O,1.38,200.0
GdAlO3,Cp-derived,TMA,2.75,200.0
GdAlO3,Cp-derived,TMA,5.0,200.0
Dy2O3,guanidinate,H2O,1.0,200.0
Dy2O3,guanidinate,H2O,1.0,200.0
HoF3,β-diketonate,NbF5,1.0,250.0
Er2O3,Cp-derived,H2O,1.5,250.0
Er2O3,Cp-derived,H2O,1.5,250.0
Er2O3,guanidinate,H2O,1.1,150.0
Er2O3,amidinate,H2O,1.2,225.0
Er2O3,amidinate,O3,1.0,200.0
Er2O3,Cp-derived,H2O,1.2,200.0
Er2O3,Cp-derived,H2O,1.2,250.0
Er1-xTixOy,Cp-derived,TDEAT,10.64,175.0
"(Er,Ga)2O3",Cp-derived,Ga2(NMe2)6,1.0,250.0
Tm2O3,Cp-derived,H2O,1.5,200.0
Yb2O3,Cp-derived,H2O,1.0,180.0

File: ald/paper3/Q&A/Q09_high-GPC-low-T/results_neurosymbolic_gemini3-pro.csv
material,family,co_reactant,gpc_num,temp_num
Sc2O3,Cp-derived,O3,1.09,225.0
Y2O3,Cp-derived,H2O,1.2,200.0
Y2O3,Cp-derived,H2O,1.0,250.0
Y2O3,Cp-derived,H2O,1.7,200.0
Y2O3,Cp-derived,H2O,1.7,200.0
Y2O3,Cp-derived,O3,1.7,245.0
Y2O3,guanidinate,H2O,1.1,175.0
Y2O3,Cp-derived,H2O,1.4,230.0
Y2O3,formamidinate,H2O,1.36,150.0
Y2O3,Cp-derived,H2O,1.7,250.0
YF3,β-diketonate,TiF4,1.1,225.0
La2O3,amidinate,H2O,1.05,200.0
La2O3,formamidinate,H2O,1.7,200.0
La2O3,formamidinate,O3,1.2,200.0
La2O3,amidinate,H2O,1.2,200.0
LaF3,β-diketonate,TiF4,2.0,225.0
CeO2,amidinate,H2O,1.9,240.0
CeO2,amidinate,O3,2.8,210.0
CeO2,guanidinate,H2O,2.1,160.0
CeO2,formamidinate,H2O,1.5,245.0
Pr2O3,amidinate,H2O,1.47,200.0
PrxAl2-xO3,Cp-derived,TMA + H2O,1.7,250.0
Gd2O3,Cp-derived,H2O,1.0,175.0
Gd2O3,guanidinate,H2O,1.0,175.0
Gd2O3,guanidinate,H2O,1.0,175.0
Gd2O3,guanidinate,H2O,1.0,175.0
Gd2O3,amidinate,H2O,1.16,200.0
GdAlO3,Cp-derived,TMA + O3,1.75,200.0
GdAlO3,Cp-derived,TMA + H2O,4.5,200.0
Dy2O3,guanidinate,H2O,1.0,200.0
Dy2O3,guanidinate,H2O,1.0,200.0
HoF3,β-diketonate,NbF5,1.0,250.0
Er2O3,Cp-derived,H2O,1.5,250.0
Er2O3,Cp-derived,H2O,1.5,250.0
Er2O3,guanidinate,H2O,1.1,150.0
Er2O3,amidinate,H2O,1.1,225.0
Er2O3,Cp-derived,H2O,1.2,250.0
Tm2O3,Cp-derived,H2O,1.5,200.0
Yb2O3,Cp-derived,H2O,1.0,180.0

File: ald/paper3/Q&A/Q09_high-GPC-low-T/results_neurosymbolic_llama-3.3-70b-instruct.csv
"material","family","co_reactant","gpc_num","temp_num"
"Y2O3","β-diketonate","O3","1.20","250"
"Y2O3","β-diketonate","O3","1.20","250"
"Y2O3","β-diketonate","O3","1.20","250"
"Y2O3","β-diketonate","O3","1.20","250"
"Y2O3","β-diketonate","O3","1.20","250"
"Y2O3","β-diketonate","O3","1.20","250"
"Y2O3","β-diketonate","O3","1.20","250"
"Y2O3","β-diketonate","O3","1.20","250"
"Y2O3","β-diketonate","O2 plasma","1.20","200"
"Y2O3","Cp-derived","H2O","1.00","250"
"Y2O3","Cp-derived","H2O","1.00","250"
"Y2O3","amidinate","H2O","1.20","225"
"Y2O3","amidinate","H2O","1.20","225"
"Y2O3","amidinate","O3","1.20","225"
"Y2O3","guanidinate","H2O","1.40","230"
"La2O3","Cp-derived","H2O","1.05","200"
"La2O3","amidinate","H2O","1.20","200"
"La2O3","amidinate","H2O","1.20","200"
"La2O3","amidinate","O3","1.20","200"
"La2O3","amidinate","O3","1.20","200"
"La2O3","formamidinate","H2O","1.70","200"
"La2O3","formamidinate","O3","1.40","200"
"LaAlO3","amidinate","H2O","1.20","200"
"LaAlO3","amidinate","H2O","1.20","200"
"Pr2O3","amidinate","H2O","1.47","200"
"Pr2O3","amidinate","H2O","1.66","200"
"Nd2O3","β-diketonate","O3","1.00","250"
"Er2O3","guanidinate","H2O","1.10","150"
"Er2O3","amidinate","H2O","1.10","225"
"Er2O3","amidinate","H2O","1.20","225"
"Er2O3","Cp-derived","H2O","1.20","250"
"Er2O3","Cp-derived","O3","1.00","225"
"Lu2O3","Cp-derived","H2O","1.00","200"
"Lu3Al5O12","β-diketonate","O3","1.00","200"
"Lu3Ga5O12","β-diketonate","O3","1.00","200"

File: ald/paper3/Q&A/Q09_high-GPC-low-T/results_qwen2.5-vl-72b-instruct.csv
material,family,co_reactant,gpc_num,temp_num
Sc(iPrCp) HO,β-diketonate,HO,0.60-1.00,250
Y(iPr2amd) HO,amidinate,HO,0.80,150-280
Y(iPr2amd)(EtCp) HO,amidinate,HO,1.10,300-450
Y(iPr2amd)(EtCp) O,amidinate,O,1.10,300-450
Y(iPr2amd)(EtCp) O,amidinate,O,0.90,300-450
Y(iPr2amd)(iPrCp) HO,amidinate,HO,0.40,350-450
Y(iPr2amd)(iPrCp) O,amidinate,O,_,350
Y(dpdmg) HO,formamidinate,HO,1.10,175-250
Y(iPr2famd) HO,formamidinate,HO,1.36,150-325
Y(tBu2famd) HO,formamidinate,HO,0.67,200-325
Y(tBuCp) HO,β-diketonate,HO,1.70,250
La(iPr2amd) HO,amidinate,HO,1.05,200-300
La(iPr2famd) HO,formamidinate,HO,1.70,200-250
La(iPr2famd) O,formamidinate,O,1.20-1.40,200-250
La(iPr2amd)(iPrCp) HO,amidinate,HO,1.20-3.00,200-300
La(iPr2amd)(iPrCp) O,amidinate,O,0.60-2.10,200-325
La(iPr2amd)(iPrCp) HO+O,amidinate,HO+O,0.70-1.80,200-325
La(iPr2amd)(iPrCp) EtOH,amidinate,EtOH,0.50-1.70,200-325
LaAlO La(thd) Al(acac) O,β-diketonate,O,0.36-0.39,325-400
La(thd) TMA HO,β-diketonate,HO,0.55,270
La(thd) TMA O,β-diketonate,O,0.64,250
La(tmsa) TMA HO,alkoxide/amide,HO,0.58,225-250
La(iPr2amd) TMA HO,amidinate,HO,0.80,300-330
La(iPr2famd) TMA HO,formamidinate,HO,2.80,300-330
La(iPrCp) TMA HO,β-diketonate,HO,0.12,300
LaAl(OiPr)(iPrOH)] HO,alkoxide/amide,HO,0.10-0.50,160-300
LaNiO La(thd) Ni(thd) O,β-diketonate,O,0.08-0.26,215-400
La(thd) Ni(acac) O,β-diketonate,O,0.31,225
LaCoO La(thd) Co(thd) O,β-diketonate,O,0.35,200-400
LaMnO La(thd) Mn(thd) O,β-diketonate,O,0.10-0.23,250-325
LaGaO La(thd) Ga(acac) O,β-diketonate,O,0.38,325-400
LaFeO La(thd) Fe(thd) O,β-diketonate,O,0.20-0.30,200-360
LaLuO La(thd) Lu(thd) O,β-diketonate,O,300
La(iPr2amd) Lu(Etfamd) HO,amidinate,HO,1.20,300
LaScO La(iPr2amd) Sc(Etamd) HO,amidinate,HO,1.10,300
LaYO La(iPr2amd) Y(iPramd) HO,amidinate,HO,0.80,280

File: ald/paper3/Q&A/Q09_high-GPC-low-T/results_qwen3-30b-a3b-instruct-2507.csv
material,family,co_reactant,gpc_num,temp_num
La(iPrCp) HO, Cp-derived, HO, 0.10, 280
La(iPrCp) O, Cp-derived, O, 0.30-0.60, 150
La(iPrCp) O plasma, Cp-derived, O plasma, 0.60, 300
La(iPr2amd) HO, amidinate, HO, 1.05, 200
La(iPr2amd) O, amidinate, O, 1.20-1.40, 200
La(iPr2amd)(iPrCp) HO, amidinate, HO, 1.20-3.00, 200
La(iPr2amd)(iPrCp) O, amidinate, O, 0.60-2.10, 200
La(iPr2amd)(iPrCp) HO+O, amidinate, HO+O, 0.70-1.80, 200
La(iPr2amd)(iPrCp) EtOH, amidinate, EtOH, 0.50-1.70, 200
La(iPr2famd) HO, formamidinate, HO, 1.70, 200
La(iPr2famd) O, formamidinate, O, 1.20-1.40, 200
La(iPr2famd) O, formamidinate, O, 0.40, 300
La(iPr2amd)(iPrCp) HO, amidinate, HO, 1.20-3.00, 200
La(iPr2amd)(iPrCp) O, amidinate, O, 0.60-2.10, 200
La(iPr2amd)(iPrCp) HO+O, amidinate, HO+O, 0.70-1.80, 200
La(iPr2amd)(iPrCp) EtOH, amidinate, EtOH, 0.50-1.70, 200
La(iPr2famd) HO, formamidinate, HO, 1.70, 200
La(iPr2famd) O, formamidinate, O, 1.20-1.40, 200
La(iPr2famd) O, formamidinate, O, 0.40, 300
La(iPr2amd) TMA HO, amidinate, TMA HO, 0.80, 300
La(iPr2famd) TMA HO, formamidinate, TMA HO, 2.80, 300
La(iPrCp) TMA HO, Cp-derived, TMA HO, 0.12, 300
LaAl(OiPr)(iPrOH)] HO, other, HO, 0.10-0.50, 160
LaNiO La(thd) Ni(thd) O, β-diketonate, O, 0.08-0.26, 215
LaCoO La(thd) Co(thd) O, β-diketonate, O, 0.35, 200
LaMnO La(thd) Mn(thd) O, β-diketonate, O, 0.10-0.23, 250
LaGaO La(thd) Ga(acac) O, β-diketonate, O, 0.38, 325
LaFeO La(thd) Fe(thd) O, β-diketonate, O, 0.20-0.30, 200
LaLuO La(thd) Lu(thd) O, β-diketonate, O, 300, 300
La(iPr2amd) Lu(Etfamd) HO, amidinate, HO, 1.20, 300
LaScO La(iPr2amd) Sc(Etamd) HO, amidinate, HO, 1.10, 300
LaYO La(iPr2amd) Y(iPramd) HO, amidinate, HO, 0.80, 280
HfLaO La(iPrCp) TEMA-Hf HO, Cp-derived, HO, 1.40, 300
La(iPrCp) TEMA-Hf O, Cp-derived, O, NA, 225
La(iPrCp) TEMA-Hf O plasma, Cp-derived, O plasma, 0.50, 225
La(iPr2famd) TEMA-Hf O, formamidinate, O, _, 265
LaWO La(thd) W(tBuN)(MeN) O HO, β-diketonate, O HO, 0.48-0.58, 250
LaPO La(thd) TMPO HO O, β-diketonate, HO O, 0.78, 275
LaCaPO La(thd) Ca(thd) TMPO HO/O, β-diketonate, HO/O, 0.78, 275
LaCuO La(thd) Cu(acac) O, β-diketonate, O, 0.40, 210
LaVO La(thd) VO(acac) _, β-diketonate, _, 270
La x Zr 1-X O 2-𝛿 La(iPrCp) 3 (MeCp) 2 ZrMe(OMe) H 2 O, Cp-derived, H 2 O, _, 300
La(thd) (MeCp)ZrMe(OMe) O, β-diketonate, O, _, 300
La(tmsa) Zr[N(CHCH)] HO, alkoxide/amide, HO, 0.58-0.72, 250
LiLaO Li(thd) La(thd) O, β-diketonate, O, 0.20-0.30, 225
LiLaZrO LiOtBu [La(iPrFamd)] TDMAZ O, other, O, 0.80, 225
7 3 2 12 3 3
La SrFeO La(thd) Sr(thd) Fe(thd) O, β-diketonate, O, 0.20-0.30, 260
1-X x 3 2 3 3
La SrMnO La(MeCp) Srn-PrMeCp MnMeCp HO, Cp-derived, HO, 5.00, 300
1-X x 3 3 4 2 2 2
La CaMnO La(thd) Ca(thd) Mn(thd) O, β-diketonate, O, 0.15-0.40, 235
1-X x 3 3 2 3 3
(La,Sr)CoO 3−𝛿 La(thd) 3 Sr(thd) 2 Co(acac) 3 O 3, β-diketonate, O 3, 0.50, 250
La SrCuO La(thd) Cu(acac) Sr(thd) O, β-diketonate, O, 0.40, 225
2−x x 4−y 3 2 2 3
LaNiCu O La(thd) Ni(acac) Cu(acac) O, β-diketonate, O, _, 225
x 1-x 3 3 2 2 3
LaF La(thd) TiF, β-diketonate, TiF, 2.00-5.00, 225
3 3 4 4
La(thd) O Hfac, β-diketonate, O Hfac, 0.49, 250
3 3
LaS3 La(thd) HS, β-diketonate, HS, 0.15, 360
2 3 2
Ce(iPrCp) O plasma, Cp-derived, O plasma, 0.35, 250
Ce(iPrCp) HO, Cp-derived, HO, 0.20, 250
Ce(iPr2amd)(iPrCp) HO, amidinate, HO, 1.90, 240
Ce(iPr2amd) O, amidinate, O, 2.80, 210
Ce(dpdmg) HO, other, HO, 2.10, 160
Ce(iPr2famd)(iPrCp) HO, formamidinate, HO, 1.50, 245
Pr(iPr2amd)(iPrCp) HO, amidinate, HO, 1.47-1.66, 200
PrAl O Pr(iPr2amd) TMA HO, amidinate, TMA HO, 0.8-1.0, 295
x 2–x 3 3 2
[PrAl(OPri)(PriOH)] HO, other, HO, _, 180
6 2 2
Pr(iPrCp) TMA HO, Cp-derived, TMA HO, 1.70, 250
NdO Nd(thd) O, β-diketonate, O, 0.44-0.45, 310
2 3 3 3
NdAlO Nd(thd) O TMA HO, β-diketonate, TMA HO, 0.53, 300
3 3 3 2
[NdAl(OiPr)(PriOH)] HO, other, HO, _, 180
6 2 2
NdNiO Nd(iPrCp) Ni(tBuamd) O, Cp-derived, O, 0.36, 160
3 3 2 2 3
SmO Sm(thd) O, β-diketonate, O, 0.36, 300
2 3 3 3
SmMnO Sm(thd) Mn(thd) O, β-diketonate, O, 0.23, 275
3 3 2 3
EuO Eu(thd) O, β-diketonate, O, 73, 300
2 3 3 3
EuTiO Eu(thd) O TiCl HO, β-diketonate, TiCl HO, 0.38-0.45, 300
x y z 3 3 4 2 4 2
EuTiPO Eu(thd) O TiCl+HO MePO, β-diketonate, TiCl+HO MePO, 0.80-1.00, 300
x y z 3 3 4 2 3 4 4 2 3 4
GdO Gd(thd) O, β-diketonate, O, 0.31, 300
2 3 3 3
Gd(MeCp) HO, Cp-derived, HO, 1.00-3.20, 175
3 2
Gd(RCp) HO, Cp-derived, HO, 1.00-3.20, _
3 2
Gd(mmp) HO, other, HO, 0.20-1.00, 200
3 2
Gd(dpdmg) HO, other, HO, 1.00-1.10, 175
3 2
Gd(tBu2amd) HO, amidinate, HO, 0.26-0.49, 350
3 2
Gd(iPrCp) O plasma, Cp-derived, O plasma, 1.40, 250
3 2
Gd(iPrCp) HO, Cp-derived, HO, 0.80, 250
3 2
Gd(iPrCp) O, Cp-derived, O, 0.20, 250
3 3
Gd(iPr2amd)(iPrCp) HO, amidinate, HO, 1.16-1.38, 200
2 2
GdAlO Gd(iPrCp) TMA O, Cp-derived, O, 1.75-2.75, 200
3 3 3
Gd(iPrCp) TMA HO, Cp-derived, HO, 4.50-5.00, 200
3 2
ZrO-GdO Zr(MeCp)Me(OMe) Gd(thd) O, β-diketonate, O, 0.39-0.53, 300
2 2 3 2 3 3
GdScO Gd(iPr2amd) Sc(Et2amd) HO, amidinate, HO, 2.00, 310
3 3 3 2
Gd(thd) Sc(thd) O, β-diketonate, O, 0.21, 300
3 3 3
Gd(iPrCp) Sc(MeCp) HO, Cp-derived, HO, 2.20, 300
3 3 2
GdFeO GdFe(OtBu)(CHN) O, other, O, 0.20-0.30, 200
3 6 5 5 2 3
GdCoO Gd(thd) Co(thd) O, β-diketonate, O, 0.24, 300
3 3 2 3
GdGaO Gd(thd) TEGa O, β-diketonate, O, 0.19, 350
3 5 12 3 3
Gd Ca CoO Gd(thd) Co(thd) Ca(thd) O, β-diketonate, O, 0.30, 300
0.9 0.1 3 3 2 2 3
GdN Gd(MeCp) N plasma, Cp-derived, N plasma, 0.33, 150
3 2
GdF Gd(thd) NHF, β-diketonate, NHF, 0.26, 300
3 3 4 4
TbO-AlO Tb(thd) TMA O, β-diketonate, O, _, 350
2 3 2 3 3 3
TbMnO Tb(thd) Mn(thd) O, β-diketonate, O, 0.18, 250
3 3 2 3
TbScO Tb(thd) Sc(thd) O, β-diketonate, O, 0.40, 300
3 3 3 3
TbF Tb(thd) TiF, β-diketonate, TiF, 0.75, 175
3 3 4 4
DyO Dy(thd) O, β-diketonate, O, 0.31, 300
2 3 3 3
Dy(dpdmg) HO, other, HO, 1.00, 200
3 2
Dy(iPr2amd)(iPrCp) O plasma, amidinate, O plasma, 0.30, 140
2 2
Dy(iPr2amd)(iPrCp) HO, amidinate, HO, 1.16-1.38, 300
2 2
Dy(iPr2amd)(iPrCp) O, amidinate, O, _, 200
2 3
HoO Ho(thd) O, β-diketonate, O, 0.25, 300
2 3 3 3
HoF Ho(thd) NbF, β-diketonate, NbF, 1.00, 250
3 3 5 5
ErO Er(thd) O, β-diketonate, O, 0.20-0.25, 250
2 3 3 3
Er(thd) O plasma, β-diketonate, O plasma, 0.50, 200
3 2
Er(MeCp) HO, Cp-derived, HO, 1.50, 250
3 2
Er(MeCp) O, Cp-derived, O, 0.12, 170
3 3
Erbitel12 O, β-diketonate, O, 0.20-0.40, 175
3
Er(tBu2amd) O, amidinate, O, 0.37-0.55, 225
3 3
Er(dpdmg) HO, other, HO, 1.10, 150
3 2
Er(iPr2amd)(MeCp) HO, amidinate, HO, 0.50, 180
2 2
Er(iPr2amd)(MeCp) O plasma, amidinate, O plasma, 0.70, 180
2 2
Er(iPr2amd)(MeCp) HO, amidinate, HO, 1.10-1.20, 225
2 2
Er(iPr2amd)(MeCp) O, amidinate, O, 0.20-1.0, 200
2 3
Er(iPrCp) HO, Cp-derived, HO, 0.80-1.20, 200
3 2
Er(iPrCp) O, Cp-derived, O, 0.30-0.80, 200
3 3
Er(nBuCp) HO, Cp-derived, HO, 1.20, 250
3 2
Er(nBuCp) O, Cp-derived, O, 0.40-0.80, 225
3 3
Er TiO Er(MeCp) TDEAT O, Cp-derived, O, 0.5-10.64, 175
1-x x y 3 3
ZrO-ErO Zr(MeCp)Me(OMe) Er(thd) O, β-diketonate, O, 0.20, 350
2 2 3 2 3 3
(Er,Ga)O Er(thd) Ga(acac) O, β-diketonate, O, 0.25-0.28, 350
2 3 3 3 3
Er(MeCp) Ga(NMe ) HO, Cp-derived, HO, 0.95-1.00, 250
3 2 2 6 2
ErFeO Er(thd) Fe(thd) O, β-diketonate, O, 1.00, 280
3 3 3 3
TmO Tm(thd) O, β-diketonate, O, 0.22, 300
2 3 3 3
Tm(Cp) HO, Cp-derived, HO, 1.50, 200
3 2
YbO Yb(thd) O, β-diketonate, O, 0.15-0.2, 250
2 3 3 3
Yb(MeCp) HO, Cp-derived, HO, 1.00, 180
3 2
YbAlO Yb(thd) TMA O, β-diketonate, O, 0.20, 350
3 5 12 3 3
YbTiO Yb(thd) O TiCl HO, β-diketonate, TiCl HO, 0.36-0.37, 300
x y z 3 3 4 2 4 2
YbMnO Yb(thd) Mn(thd) O, β-diketonate, O, 0.18, 275
3 3 2 3
YbVO Yb(thd) VO(thd) O, β-diketonate, O, 0.08-0.23, 240
4 3 2 3
LuO Lu(SiMe3Cp)Cl HO, Cp-derived, HO, 0.25, 360
2 3 2 2
Lu(iPrCp) HO, Cp-derived, HO, _, 330
3 2
LuMnO Lu(thd) Mn(thd) O, β-diketonate, O, 0.18, 275
3 3 3 3
LuAlO Lu(thd) TMA O, β-diketonate, O, 0.35, 300
3 3 3
Lu(iPrCp) TDEAA O, Cp-derived, O, 1.30, 250
3 3
Lu(iPrCp) TDEAA HO, Cp-derived, HO, 1.30, 250
3 2
LuAlO Lu(thd) TMA O, β-diketonate, O, 0.19, 350
3 5 12 3 3
Lu Lu(thd) O, β-diketonate, O, 0.30, 230
3 3
LuSi O Lu(tmsa) HO/O, alkoxide/amide, HO/O, 0.60-4.3, 280
1.5 5 3 2 3
LuGaO Lu(thd) Ga(CH) O, β-diketonate, O, 0.20, 350
3 5 12 3 2 5 3 3

File: ald/paper3/Q&A/Q09_high-GPC-low-T/results_rag_llama-3.3-70b-instruct.csv
"material","family","co_reactant","gpc_num","temp_num"
"ScO","Cp-derived","O","0.60-1.00","250-375"
"ScO","Cp-derived","HO","0.75","250-350"
"YScO","Cp-derived","O","0.18","335-350"
"YO","Cp-derived","O","0.22-0.23","250-300"
"YO","Cp-derived","O plasma","0.30","200-300"
"LaO","β-diketonate","O","0.36","180-425"
"LaO","β-diketonate","HO","0.30-0.50","230-350"
"LaO","Cp-derived","HO","0.10","280-480"
"LaO","Cp-derived","O","0.30-0.60","150-250"
"LaAlO","Cp-derived","HO","0.12","300"
"LaNiO","β-diketonate","O","0.08-0.26","215-400"
"LaCoO","β-diketonate","O","0.35","200-400"
"LaMnO","β-diketonate","O","0.10-0.23","250-325"
"LaGaO","β-diketonate","O","0.38","325-400"
"LaFeO","β-diketonate","O","0.20-0.30","200-360"
"LaLuO","β-diketonate","O","0.20","300"
"CeO","β-diketonate","O","0.32","175-375"
"CeO","Cp-derived","O plasma","0.35","250"
"PrO","β-diketonate","HO","0.15-2.90","200-400"
"PrO","Cp-derived","HO","0.70","130"
"NdO","β-diketonate","O","0.44-0.45","310"
"NdAlO","β-diketonate","O","0.53","300"
"SmO","β-diketonate","O","0.36","300"
"EuO","β-diketonate","O","0.32","300"
"GdO","β-diketonate","O","0.31","300"
"GdO","Cp-derived","HO","1.00-3.20","175-300"
"GdO","Cp-derived","O plasma","1.40","250"
"TbO","β-diketonate","O","0.31","300"
"ErO","β-diketonate","O","0.20-0.25","250-375"
"ErO","Cp-derived","HO","1.50","250-350"
"ErO","Cp-derived","O","0.12","170-330"
"YbO","β-diketonate","O","0.15-0.2","250-400"
"YbO","Cp-derived","HO","1.00","180-375"
"LuO","Cp-derived","HO","0.25","360-370"

File: ald/paper3/Q&A/Q09_high-GPC-low-T/results_rag_mistral-large-instruct.csv
material,family,co_reactant,gpc_num,temp_num
ScO,Cp-derived,HO,0.75,250-350
Sc(iPrCp),β-diketonate,O,0.60-1.00,250-375
Sc(iPr2amd),β-diketonate,HO,0.30,290
Sc(MeCp),β-diketonate,HO,0.65,300
Sc(Me2pz)(MeCp),β-diketonate,O,1.09-1.94,225,275
ScAlO,Cp-derived,HO,0.65,300
YScO,β-diketonate,O,0.18,335-350
Y(MeCp),Cp-derived,HO,1.07,300
DyScO,β-diketonate,O,0.43,350
YO,β-diketonate,O,0.22-0.23,250-300
Y(thd),β-diketonate,O plasma,0.30,200-300
Y(Cp),β-diketonate,HO,1.20-1.30,200-400
Y(MeCp),β-diketonate,HO,1.00,250-325
Y(EtCp),β-diketonate,HO,1.70,200-400
Y(iPr2amd),β-diketonate,HO,0.80,150-280
Y(iPrCp),β-diketonate,O,1.70,245-300
Y(iPr2amd)(EtCp),β-diketonate,HO,1.10,300-450
Y(iPr2amd)(EtCp),β-diketonate,O,1.10,300-450
Y(iPr2amd)(EtCp),β-diketonate,O,0.90,300-450
Y(iPr2amd)(iPrCp),β-diketonate,HO,0.40,1.30,350-450
Y(iPr2amd)(iPrCp),β-diketonate,O,_,350
Y(dpdmg),β-diketonate,HO,1.10,175-250
Y(BuCp),β-diketonate,HO,1.40-1.70,230
Y(iPr2amd)(EtCp),β-diketonate,HO,0.74,150-275
Y(iPr2amd)(EtCp),β-diketonate,O plasma,0.83,150-275
Y(iPr2amd)(EtCp),β-diketonate,HO plasma,1.03,150-275
Y(iPr2famd),β-diketonate,HO,1.36,150-325
Y(tBu2famd),β-diketonate,HO,0.67,200-325
Y(tBuCp),β-diketonate,HO,1.70,250
YMnO,β-diketonate,O,0.18-0.60,250-300
Y(thd),β-diketonate,O,0.25-0.30,250
YAlO,Cp-derived,HO,1.55,300
YVO,β-diketonate,O,0.15-0.17,260-300
YGaO,β-diketonate,O,0.23,350
YOS,β-diketonate,HS,_,350-450
YO S,Cp-derived,HO,HS,_,300
YF,β-diketonate,TiF,1.10-1.70,225-325
LaO,β-diketonate,O,0.36,180-425
La(thd),β-diketonate,HO,0.30-0.50,230-350
La(thd)-DEMA,β-diketonate,O,0.4,225-250
La(iPrCp),β-diketonate,HO,0.10,280-480
La(iPrCp),β-diketonate,O,0.30-0.60,150-250
La(iPrCp),β-diketonate,O plasma,0.60,300-350
La(Cp),β-diketonate,HO,_,260
La(Cp),β-diketonate,O plasma,0.50,150
La(tmsa),β-diketonate,HO,0.43,200-300
La(iPr2amd),β-diketonate,HO,1.05,200-300
[La(iPr2famd)],β-diketonate,HO,1.70,200-250
La(iPr2famd),β-diketonate,O,1.20-1.40,200-250
La(iPr2famd),β-diketonate,O,0.40,300
La(iPr2amd)(iPrCp),β-diketonate,HO,1.20-3.00,200-300
La(iPr2amd)(iPrCp),β-diketonate,O,0.60-2.10,200-325
La(iPr2amd)(iPrCp),β-diketonate,HO+O,0.70-1.80,200-325
La(iPr2amd)(iPrCp),β-diketonate,EtOH,0.50-1.70,200-325
LaAlO,β-diketonate,O,0.36-0.39,325-400
La(thd),β-diketonate,TMA,HO,0.55,270
La(thd),β-diketonate,TMA,O,0.64,250
La(tmsa),β-diketonate,TMA,HO,0.58,225-250
La(iPr2amd),β-diketonate,TMA,HO,0.80,300-330
La(iPr2famd),β-diketonate,TMA,HO,2.80,300-330
La(iPrCp),β-diketonate,TMA,HO,0.12,300
LaAl(OiPr)(iPrOH)],β-diketonate,HO,0.10-0.50,160-300
LaNiO,β-diketonate,O,0.08-0.26,215-400
La(thd),β-diketonate,Ni(acac),O,0.31,225
LaCoO,β-diketonate,O,0.35,200-400
LaMnO,β-diketonate,O,0.10-0.23,250-325
LaGaO,β-diketonate,O,0.38,325-400
LaFeO,β-diketonate,O,0.20-0.30,200-360
LaLuO,β-diketonate,O,300
La(iPr2amd),β-diketonate,Lu(Etfamd),HO,1.20,300
LaScO,β-diketonate,Sc(Etamd),HO,1.10,300
LaYO,β-diketonate,Y(iPramd),HO,0.80,280
HfLaO,Cp-derived,TEMA-Hf,HO,1.40,300
La(iPrCp),β-diketonate,TEMA-Hf,O,NA,225
La(iPrCp),β-diketonate,TEMA-Hf,O plasma,0.50,225,300-350
La(iPr2famd),β-diketonate,TEMA-Hf,O,_,265
LiLaO,β-diketonate,O,0.20-0.30,225
LaWO,β-diketonate,W(tBuN)(MeN),O,HO,0.48-0.58,250-375
LaPO,β-diketonate,TMPO,HO,O,0.78,275
LaCaPO,β-diketonate,Ca(thd),TMPO,HO/O,0.78,275
LaCuO,β-diketonate,Cu(acac),O,0.40,210-250
LaVO,β-diketonate,VO(acac),_,270
La x Zr 1-X O 2-𝛿,β-diketonate,(MeCp) 2 ZrMe(OMe),H 2 O,_,300
La(thd),β-diketonate,(MeCp)ZrMe(OMe),O,_,300
La(tmsa),β-diketonate,Zr[N(CHCH)],HO,0.58-0.72,250
Li La TiO,β-diketonate,TiCl/LiOtBu,HO,0.15-0.35,225
LiLaZrO,β-diketonate,[La(iPrFamd)],TDMAZ,O,0.80,225
La SrFeO,β-diketonate,Sr(thd),Fe(thd),O,0.20-0.30,260
La SrMnO,β-diketonate,Sr(thd),Mn(thd),O,0.15-0.40,235-285
La CaMnO,β-diketonate,Ca(thd),Mn(thd),O,0.15-0.40,235-285
(La,Sr)CoO 3−𝛿,β-diketonate,La(thd),Sr(thd),Co(acac),O,0.50,250-310
La SrCuO,β-diketonate,Cu(acac),Sr(thd),O,0.40,225
LaNiCu O,β-diketonate,Ni(acac),Cu(acac),O,_,225
LaF,β-diketonate,TiF,2.00-5.00,225-350
La(thd),β-diketonate,O,Hfac,0.49,250-300
LaS3,β-diketonate,HS,0.15,360-410
CeO,β-diketonate,O,0.32,175-375
Ce(thd)phen,β-diketonate,O,0.42,225-350
Ce(mmp),β-diketonate,O plasma,_,150-300
Ce(iPrCp),β-diketonate,O plasma,0.35,250
Ce(iPrCp),β-diketonate,HO,0.20,250
Ce(iPr2amd)(iPrCp),β-diketonate,HO,1.90,240
Ce(iPr2amd),β-diketonate,O,2.80,210-270
Ce(dpdmg),β-diketonate,HO,2.10,160
Ce(iPr2famd)(iPrCp),β-diketonate,HO,1.50,245
CeO YO,β-diketonate,Y(thd),O,0.41-0.53,300
CeGdO,β-diketonate,Gd(thd),O,0.32,250
CeVO,β-diketonate,VO(acac),_,270
CeFeO,β-diketonate,Fe(CP),_,270
CeMnO,β-diketonate,Mn(thd),_,270
PrO,β-diketonate,HO,0.15-2.90,200-400
Pr(mmp),β-diketonate,HO,0.10-0.70,200-350
Pr(EtCp),β-diketonate,HO,0.70,130
Pr(iPr2amd)(iPrCp),β-diketonate,HO,1.47-1.66,200-300
PrAl O,β-diketonate,TMA,HO,0.8-1.0,295
[PrAl(OPri)(PriOH)],β-diketonate,HO,_,180-350
Pr(iPrCp),β-diketonate,TMA,HO,1.70,250-350
NdO,β-diketonate,O,0.44-0.45,310
NdAlO,β-diketonate,O,TMA,HO,0.53,300
[NdAl(OiPr)(PriOH)],β-diketonate,HO,_,180-350
NdNiO,β-diketonate,Ni(tBuamd),O,0.36,160
SmO,β-diketonate,O,0.36,300
SmMnO,β-diketonate,Mn(thd),O,0.23,275
EuO,β-diketonate,O,73,0.32,300
EuTiO,β-diketonate,O,TiCl,HO,0.38-0.45,300
EuTiPO,β-diketonate,O,TiCl+HO,MePO,0.80-1.00,300
GdO,β-diketonate,O,0.31,300
Gd(MeCp),β-diketonate,HO,1.00-3.20,175-300
Gd(RCp),β-diketonate,HO,1.00-3.20
Gd(mmp),β-diketonate,HO,0.20-1.00,200-300
Gd(dpdmg),β-diketonate,HO,1.00-1.10,175-350
Gd(tBu2amd),β-diketonate,HO,0.26-0.49,350-400
Gd(iPrCp),β-diketonate,O plasma,1.40,250
Gd(iPrCp),β-diketonate,HO,0.80,250
Gd(iPrCp),β-diketonate,O,0.20,250
Gd(iPr2amd)(iPrCp),β-diketonate,HO,1.16-1.38,200-250
GdAlO,β-diketonate,TMA,O,1.75-2.75,200-350
Gd(iPrCp),β-diketonate,TMA,HO,4.50-5.00,200-350
ZrO-GdO,β-diketonate,Zr(MeCp)Me(OMe),Gd(thd),O,0.39-0.53,300
GdScO,β-diketonate,Sc(Et2amd),HO,2.00,310
Gd(thd),β-diketonate,Sc(thd),O,0.21,300
Gd(iPrCp),β-diketonate,Sc(MeCp),HO,2.20,300
GdFeO,β-diketonate,Fe(OtBu)(CHN),O,0.20-0.30,200
GdCoO,β-diketonate,Co(thd),O,0.24,300
GdGaO,β-diketonate,TEGa,O,0.19,350
Gd Ca CoO,β-diketonate,Co(thd),Ca(thd),O,0.30,300
GdN,β-diketonate,N,plasma,0.33,150-300
GdF,β-diketonate,NHF,0.26,300
TbO-AlO,β-diketonate,TMA,O,_,350
TbMnO,β-diketonate,Mn(thd),O,0.18,250-325
TbScO,β-diketonate,Sc(thd),O,0.40,300
TbF,β-diketonate,TiF,0.75,175-350
DyO,β-diketonate,O,0.31,300
Dy(dpdmg),β-diketonate,HO,1.00,200-350
Dy(iPr2amd)(iPrCp),β-diketonate,O plasma,0.30,140-230
Dy(iPr2amd)(iPrCp),β-diketonate,HO,1.16-1.38,300-350
Dy(iPr2amd)(iPrCp),β-diketonate,O,_,200-350
HoO,β-diketonate,O,0.25,300
HoF,β-diketonate,NbF,1.00,250-275
ErO,β-diketonate,O,0.20-0.25,250-375
Er(thd),β-diketonate,O plasma,0.50,200-300
Er(MeCp),β-diketonate,HO,1.50,250-350
Er(MeCp),β-diketonate,O,0.12,170-330
Erbitel12,β-diketonate,O,0.20-0.40,175-300
Er(tBu2amd),β-diketonate,O,0.37-0.55,225-300
Er(dpdmg),β-diketonate,HO,1.10,150-275
Er(iPr2amd)(MeCp),β-diketonate,HO,0.50,180
Er(iPr2amd)(MeCp),β-diketonate,O plasma,0.70,180
Er(iPr2amd)(MeCp),β-diketonate,HO,1.10-1.20,225-275
Er(iPr2amd)(MeCp),β-diketonate,O,0.20-1.0,200-325
Er(iPrCp),β-diketonate,HO,0.80-1.20,200-300
Er(iPrCp),β-diketonate,O,0.30-0.80,200-300
Er(nBuCp),β-diketonate,HO,1.20,250-325
Er(nBuCp),β-diketonate,O,0.40-0.80,225-350
Er TiO,β-diketonate,TDEAT,O,0.5-10.64,175-275
ZrO-ErO,β-diketonate,Zr(MeCp)Me(OMe),Er(thd),O,0.20,350
(Er,Ga)O,β-diketonate,Ga(acac),O,0.25-0.28,350
Er(MeCp),β-diketonate,Ga(NMe ),HO,0.95-1.00,250
ErFeO,β-diketonate,Fe(thd),O,1.00,280-300
TmO,β-diketonate,O,0.22,300
Tm(Cp),β-diketonate,HO,1.50,200-300
YbO,β-diketonate,O,0.15-0.2,250-400
Yb(MeCp),β-diketonate,HO,1.00,180-375
YbAlO,β-diketonate,TMA,O,0.20,350
YbTiO,β-diketonate,O,TiCl,HO,0.36-0.37,300
YbMnO,β-diketonate,Mn(thd),O,0.18,275-300
YbVO,β-diketonate,VO(thd),O,0.08-0.23,240
LuO,β-diketonate,Lu(SiMe3Cp)Cl,HO,0.25,360-370
Lu(iPrCp),β-diketonate,HO,_,330
LuMnO,β-diketonate,Mn(thd),O,0.18,275-300
LuAlO,β-diketonate,TMA,O,0.35,300
Lu(iPrCp),β-diketonate,TDEAA,O,1.30,250
Lu(iPrCp),β-diketonate,TDEAA,HO,1.30,250
LuAlO,β-diketonate,TMA,O,0.19,350
Lu Lu(thd),β-diketonate,O,0.30,230
LuSi,β-diketonate,Lu(tmsa),HO/O,0.60-4.3,280-380
LuGaO,β-diketonate,Ga(CH),O,0.20,350

File: ald/paper3/Q&A/Q09_high-GPC-low-T/results_rag_qwen2.5-vl-72b-instruct.csv
material,family,co_reactant,gpc_num,temp_num
Sc(iPrCp) HO,alkoxide/amide,HO,0.75,250
Sc(iPr2amd) HO,formamidinate,HO,0.30,290
Sc(MeCp) HO,alkoxide/amide,HO,0.65,300
Sc(Me2pz)(MeCp) O,alkoxide/amide,O,1.09–1.94,225
Y(iPr2amd) HO,formamidinate,HO,0.80,150
Y(iPr2amd)(EtCp) HO,formamidinate,HO,1.10,300
Y(iPr2amd)(EtCp) O,formamidinate,O,1.10,300
Y(iPr2amd)(EtCp) HOplasma,formamidinate,HOplasma,1.03,150
Y(iPr2famd) HO,formamidinate,HO,1.36,150
Y(tBu2famd) HO,formamidinate,HO,0.67,200
Y(tBuCp) HO,alkoxide/amide,HO,1.70,250
La(iPrCp) HO,alkoxide/amide,HO,0.10,280
La(iPrCp) O,alkoxide/amide,O,0.30–0.60,150
La(iPrCp) O plasma,alkoxide/amide,O plasma,0.60,300
La(iPr2amd) HO,formamidinate,HO,1.05,200
La(iPr2famd) O,formamidinate,O,1.20–1.40,200
La(iPr2amd)(iPrCp) HO,formamidinate,HO,1.20–3.00,200
La(iPr2amd)(iPrCp) O,formamidinate,O,0.60–2.10,200
La(iPr2amd)(iPrCp) HO+O,formamidinate,HO+O,0.70–1.80,200
La(iPr2amd)(iPrCp) EtOH,formamidinate,EtOH,0.50–1.70,200
La(tmsa) TMA HO,alkoxide/amide,TMA HO,0.58,225
La(iPr2amd) TMA HO,formamidinate,TMA HO,0.80,300
La(iPr2famd) TMA HO,formamidinate,TMA HO,2.80,300
La(iPrCp) TMA HO,alkoxide/amide,TMA HO,0.12,300
LaAl(OiPr)(iPrOH)] HO,alkoxide/amide,HO,0.10–0.50,160
LaNiO La(thd) Ni(thd) O,β-diketonate,O,0.08–0.26,215
LaCoO La(thd) Co(thd) O,β-diketonate,O,0.35,200
LaMnO La(thd) Mn(thd) O,β-diketonate,O,0.10–0.23,250
LaGaO La(thd) Ga(acac) O,β-diketonate,O,0.38,325
LaFeO La(thd) Fe(thd) O,β-diketonate,O,0.20–0.30,200
LaLuO La(thd) Lu(thd) O,β-diketonate,O,300
La(iPr2amd) Lu(Etfamd) HO,formamidinate,HO,1.20,300
LaScO La(iPr2amd) Sc(Etamd) HO,formamidinate,HO,1.10,300
LaYO La(iPr2amd) Y(iPramd) HO,formamidinate,HO,0.80,280
La(iPrCp) TEMA-Hf HO,alkoxide/amide,TEMA-Hf HO,1.40,300
La(iPrCp) TEMA-Hf O plasma,alkoxide/amide,TEMA-Hf O plasma,0.50,225
La(iPr2famd) TEMA-Hf O,formamidinate,TEMA-Hf O,_,265
Pr(iPr2amd)(iPrCp) HO,formamidinate,HO,1.47–1.66,200
Nd(iPrCp) Ni(tBuamd) O,alkoxide/amide,O,0.36,160
Ce(iPrCp) O plasma,alkoxide/amide,O plasma,0.35,250
Ce(iPr2amd)(iPrCp) HO,formamidinate,HO,1.90,240
Ce(iPr2amd) O,formamidinate,O,2.80,210
Ce(dpdmg) HO,guanidinate,HO,2.10,160
Ce(iPr2famd)(iPrCp) HO,formamidinate,HO,1.50,245
Pr(iPrCp) TMA HO,alkoxide/amide,TMA HO,1.70,250
NdAlO Pr(iPr2amd) TMA HO,formamidinate,TMA HO,0.8–1.0,295
Gd(MeCp) HO,alkoxide/amide,HO,1.00–3.20,175
Gd(mmp) HO,guanidinate,HO,0.20–1.00,200
Gd(dpdmg) HO,guanidinate,HO,1.00–1.10,175
Gd(tBu2amd) HO,formamidinate,HO,0.26–0.49,350
Gd(iPrCp) O plasma,alkoxide/amide,O plasma,1.40,250
Gd(iPrCp) HO,alkoxide/amide,HO,0.80,250
Gd(iPr2amd)(iPrCp) HO,formamidinate,HO,1.16–1.38,200
GdAlO Gd(iPrCp) TMA O,alkoxide/amide,TMA O,1.75–2.75,200
Gd(iPrCp) TMA HO,alkoxide/amide,TMA HO,4.50–5.00,200
GdN Gd(MeCp) N plasma,alkoxide/amide,N plasma,0.33,150
GdF Gd(thd) NHF,β-diketonate,NHF,0.26,300
Dy(dpdmg) HO,guanidinate,HO,1.00,200
Dy(iPr2amd)(iPrCp) O plasma,formamidinate,O plasma,0.30,140
Dy(iPr2amd)(iPrCp) HO,formamidinate,HO,1.16–1.38,300
HoF Ho(thd) NbF,β-diketonate,NbF,1.00,250
Er(thd) O plasma,β-diketonate,O plasma,0.50,200
Er(MeCp) HO,alkoxide/amide,HO,1.50,250
Er(MeCp) O,alkoxide/amide,O,0.12,170
Erbitel12 O,other,O,0.20–0.40,175
Er(tBu2amd) O,formamidinate,O,0.37–0.55,225
Er(dpdmg) HO,guanidinate,HO,1.10,150
Er(iPr2amd)(MeCp) HO,formamidinate,HO,0.50,180
Er(iPr2amd)(MeCp) O plasma,formamidinate,O plasma,0.70,180
Er(iPr2amd)(MeCp) HO,formamidinate,HO,1.10–1.20,225
Er(iPr2amd)(MeCp) O,formamidinate,O,0.20–1.0,200
Er(iPrCp) HO,alkoxide/amide,HO,0.80–1.20,200
Er(iPrCp) O,alkoxide/amide,O,0.30–0.80,200
Er(nBuCp) HO,alkoxide/amide,HO,1.20,250
Er(nBuCp) O,alkoxide/amide,O,0.40–0.80,225
Er TiO Er(MeCp) TDEAT O,alkoxide/amide,TDEAT O,0.5–10.64,175
Tm(Cp) HO,alkoxide/amide,HO,1.50,200
Yb(MeCp) HO,alkoxide/amide,HO,1.00,180
Lu(iPrCp) HO,alkoxide/amide,HO,_,330
Lu(iPrCp) TDEAA O,alkoxide/amide,TDEAA O,1.30,250
Lu(iPrCp) TDEAA HO,alkoxide/amide,TDEAA HO,1.30,250
LuAlO Lu(thd) TMA O,β-diketonate,TMA O,0.19,350
Lu Lu(thd) O,β-diketonate,O,0.30,230
LuSi O Lu(tmsa) HO/O,alkoxide/amide,HO/O,0.60–4.3,280
LuGaO Lu(thd) Ga(CH) O,β-diketonate,Ga(CH) O,0.20,350
