Repository: sciknoworg/ald-ale-orkg-review

# ALD & ALE Machine-Actionable Tables in the Open Research Knowledge Graph (ORKG): Papers, Tables, & their Natural Language and SPARQL Queries

Below are the **exact natural-language queries (NL)** and corresponding **SPARQL TinyURL links** used for machine-actionable ORKG comparisons generated from the ALD and ALE review papers.

---

## Atomic Layer Deposition (ALD)
- [Paper 1](#paper-1)  
  - [Table 2](#table-2-r1469158)  
- [Paper 2](#paper-2)  
  - [Table 3](#table-3-r1469383)  
  - [Table 4](#table-4-r1469594)  
- [Paper 3](#paper-3)  
  - [Table 2](#table-2-r1469955)  
  - [Table 3](#table-3-r1471077)  
  - [Table 4](#table-4-r1470110)  
  - [Table 5](#table-5-r1469991)  
  - [Cross-table queries](#cross-table-queries-paper-3)

## Atomic Layer Etching (ALE)
- [Paper 1](#paper-1-1)  
  - [Table I](#table-i-r1562672)
- [Paper 2](#paper-2-1)  
  - [Table III](#table-iii-r1563034)
- [Paper 3](#paper-3-1)  
  - [Table 3](#table-3-r1560222)
- [Paper 4](#paper-4)  
  - [Table 1](#table-1-r1560825)
- [Paper 5](#paper-5)  
  - [Table 2](#table-2-r1563131)
- [Paper 6](#paper-6)  
  - [Cross-table I & II](#11-cross-table-nl-easy-query)  
  - [Cross-table III & IV](#12-cross-table-nl-easy-query)  
  - [Cross-table I/II/III](#13-cross-table-nl-complex-query)  
  - [Cross-table V/VI](#14-cross-table-nl-complex-query)

---

# Atomic Layer Deposition (ALD)

## Paper 1
**Saturation profile based conformality analysis for atomic layer deposition: aluminum oxide in lateral high-aspect-ratio channels**  
https://doi.org/10.1039/D0CP03358H  
`Yim, J., Ylivaara, O. M., Ylilammi, M., Korpelainen, V., Haimi, E., Verkama, E., ... & Puurunen, R. L. (2020). Saturation profile based conformality analysis for atomic layer deposition: aluminum oxide in lateral high-aspect-ratio channels. Physical Chemistry Chemical Physics, 22(40), 23107-23120.`

### Table 2 (R1469158)
https://orkg.org/comparisons/R1469158

#### 1. NL easy query  
`Short`: Show all combinations of reactor types and LHAR structures reported in the ORKG comparison, and count how many times each combination occurs across the included studies.  
`Detailed`: Please extract all combinations of reactor types and LHAR structures from Table 2 of the article titled "Saturation profile based conformality analysis for atomic layer deposition: aluminum oxide in lateral high-aspect-ratio channels". Count how many times each combination occurs across the included studies. The result must be returned as one single table only, in CSV format, with one row per result. The table should have the following columns: reactor_value, lhar_value, n.  
`SPARQL`: https://tinyurl.com/lhr-reactor

#### 2. NL complex query  
`Short`: At 300 °C in PillarHall-3, what were the cTMA values reported across studies (ORKG comparison resource R1469158)?  
`Detailed`: Please extract all rows from Table 2 where the temperature is 300 °C and the LHAR type contains "pillarhall-3". For each matching row, include the contribution, paper, paper title, temperature, LHAR type, and cTMA values. The result must be returned as one single table only, in CSV format, with one row per result, and with the following columns: temp, lharText, cTMA.  
`SPARQL`: https://tinyurl.com/pillarhall3-ctma

---

## Paper 2
**Atomic layer deposition on particulate materials from 1988 through 2023: A quantitative review of technologies, materials and applications**  
https://pubs.acs.org/doi/abs/10.1021/acs.chemmater.5c01919  
`Piechulla, Peter M., Mingliang Chen, Aristeidis Goulas, Riikka L. Puurunen, and J. Ruud van Ommen. "Atomic layer deposition on particulate materials from 1988 through 2023: A quantitative review of technologies, materials, and applications." Chemistry of Materials 38, no. 1 (2026): 20-86.`

### Table 3 (R1469383)
https://orkg.org/comparisons/R1469383

#### 3. NL easy query  
`Short`:  Which phosphors were coated with SiO₂ in the ORKG comparison R1469383 that represents Table 3 of the review ‘Atomic layer deposition on particulate materials from 1988 through 2023: A quantitative review of technologies, materials and applications’?  
`Detailed`: Please provide a table in CSV format that includes all rows from Table 3 of the paper "Atomic layer deposition on particulate materials from 1988 through 2023: A quantitative review of technologies, materials and applications" where the coating material contains "SiO2".

## Dataset

The full dataset underlying this work is openly available on [Zenodo](https://doi.org/10.5281/zenodo.17720429). If you use the dataset directly, please also cite the following dataset record:

```bibtex
@dataset{dsouza2025alde,
  author={D'Souza, Jennifer and Poupaki, Eleni and Watkins, Alex and Higuchi, Randall},
  title={ALD/E Neuro-symbolic Query Benchmark: 33 Scientific Queries over Machine-Actionable ORKG Comparisons},
  month={nov},
  year={2025},
  publisher={Zenodo},
  doi={10.5281/zenodo.17720429},
  url={https://doi.org/10.5281/zenodo.17720429}
}
```

File: ald/paper3/Q&A/Q11_RE-ALD-MLD-highGPC-lowT/orkg_table4_symbolic_input.csv
"Title","material","metal precursor","organic precursor","growth per cycle (gpc) [å]","deposition temperature [°c]","research problem"
"Aromatic sensitizers in luminescent hybrid films - Contribution 1","Y-2,6NDC","Y(thd)3","2,6NDA","2","260","Identifying precursor chemistries that yield higher growth rates in R–organic thin films"
"Three- and Two-Photon NIR-to-Vis (Yb,Er) Upconversion from ALD/MLD-Fabricated Molecular Hybrid Thin Films - Contribution 1","(Y,Yb,Er)-2,3PZA","(Y,Yb,Er)(thd)3","2,3PZA","3.4","160-280","Identifying precursor chemistries that yield higher growth rates in R–organic thin films"
"Atomic/Molecular Layer Deposition of s‐Block Metal Carboxylate Coordination Network Thin Films - Contribution 1","La-TPA","Nd(thd)3","TPA","3.2","200","Identifying precursor chemistries that yield higher growth rates in R–organic thin films"
"Atomic/molecular layer deposition of cerium(<scp>iii</scp>) hybrid thin films using rigid organic precursors - Contribution 1","Ce-TPA","Ce(DPDMG)3","TPA","5.4","200","Identifying precursor chemistries that yield higher growth rates in R–organic thin films"
"Amorphous-to-crystalline transition and photoluminescence switching in guest-absorbing metal–organic network thin films - Contribution 1","Nd-TPA","Nd(thd)3","TPA","3.2","200","Identifying precursor chemistries that yield higher growth rates in R–organic thin films"
"ALD/MLD fabrication of luminescent Eu-organic hybrid thin films using different aromatic carboxylic acid components with N and O donors - Contribution 1","Eu-TPA","Eu(thd)3","TPA","2.5-3.2","190-240","Identifying precursor chemistries that yield higher growth rates in R–organic thin films"
"Excitation Wavelength Engineering through Organic Linker Choice in Luminescent Atomic/Molecular Layer Deposited Lanthanide–Organic Thin Films - Contribution 1","Eu-TPA","Eu(thd)3","TPA","2.5-3.2","190-240","Identifying precursor chemistries that yield higher growth rates in R–organic thin films"
"Effect of carbon backbone on luminescence properties of Eu-organic hybrid thin films prepared by ALD/MLD - Contribution 1","Eu-TPA","Eu(thd)3","TPA","2.5-3.2","190-240","Identifying precursor chemistries that yield higher growth rates in R–organic thin films"
"ALD/MLD fabrication of luminescent Eu-organic hybrid thin films using different aromatic carboxylic acid components with N and O donors - Contribution 2","Eu-2,6PDC","Eu(thd)3","2,6PDC","2.0-1.3","240-340","Identifying precursor chemistries that yield higher growth rates in R–organic thin films"
"ALD/MLD fabrication of luminescent Eu-organic hybrid thin films using different aromatic carboxylic acid components with N and O donors - Contribution 3","Eu-3,5PDC","Eu(thd)3","3,5PDC","3.0-2.0","240-340","Identifying precursor chemistries that yield higher growth rates in R–organic thin films"
"Effect of carbon backbone on luminescence properties of Eu-organic hybrid thin films prepared by ALD/MLD - Contribution 2","Eu-2,6NDC","Eu(thd)3","2,6NDA","3","220","Identifying precursor chemistries that yield higher growth rates in R–organic thin films"
"Effect of carbon backbone on luminescence properties of Eu-organic hybrid thin films prepared by ALD/MLD - Contribution 3","Eu-9,10ADC","Eu(thd)3","9,10ADA","3","250","Identifying precursor chemistries that yield higher growth rates in R–organic thin films"
"Luminescent thin films of Eu-bearing UiO-66 metal organic framework prepared by ALD/MLD - Contribution 1","Eu-NH2TP","Eu(thd)3","NH2-TPA","","180-250","Identifying precursor chemistries that yield higher growth rates in R–organic thin films"
"Aromatic sensitizers in luminescent hybrid films - Contribution 2","Tb-TP","Tb(thd)3","TPA","2.5","250","Identifying precursor chemistries that yield higher growth rates in R–organic thin films"
"Aromatic sensitizers in luminescent hybrid films - Contribution 3","Tb-bdo","Tb(thd)3","BDO","1.2","175","Identifying precursor chemistries that yield higher growth rates in R–organic thin films"
"Aromatic sensitizers in luminescent hybrid films - Contribution 4","Tb-FTP","Tb(thd)3","F-TPA","2.4","250","Identifying precursor chemistries that yield higher growth rates in R–organic thin films"
"Aromatic sensitizers in luminescent hybrid films - Contribution 5","Tb-BrTP","Tb(thd)3","Br-TPA","2.7","250","Identifying precursor chemistries that yield higher growth rates in R–organic thin films"
"Aromatic sensitizers in luminescent hybrid films - Contribution 6","Tb-NH2TP","Tb(thd)3","NH2-TPA","2.7","250","Identifying precursor chemistries that yield higher growth rates in R–organic thin films"
"Aromatic sensitizers in luminescent hybrid films - Contribution 7","Tb-bpdc","Tb(thd)3","BPDCA","2.6","275","Identifying precursor chemistries that yield higher growth rates in R–organic thin films"
"Aromatic sensitizers in luminescent hybrid films - Contribution 8","Tb-2,6NDC","Tb(thd)3","2,6-NDA","2.7","250","Identifying precursor chemistries that yield higher growth rates in R–organic thin films"
"Atomic/molecular layer deposition of hybrid inorganic–organic thin films from erbium guanidinate precursor - Contribution 1","Er-3,5PDC","Er(DPDMG)3","3,5PDC","6.4","245-280","Identifying precursor chemistries that yield higher growth rates in R–organic thin films"
"Up-converting ALD/MLD thin films with Yb3+, Er3+ in amorphous organic framework - Contribution 1","(Yb,Er)-IR806","Yb,Er(dpdmg)3","IR806","2.5","250-280","Identifying precursor chemistries that yield higher growth rates in R–organic thin films"
"White-light emitting multi-lanthanide terephthalate thin films by atomic/molecular layer deposition - Contribution 1","La,(Er,Tb,Eu)-TP","Ln(thd)3","TPA","3.2","190","Identifying precursor chemistries that yield higher growth rates in R–organic thin films"
"Excitation Wavelength Engineering through Organic Linker Choice in Luminescent Atomic/Molecular Layer Deposited Lanthanide–Organic Thin Films - Contribution 2","Eu-PDA","Eu(thd)3","3-PDA","1.7","180","Identifying precursor chemistries that yield higher growth rates in R–organic thin films"
"Excitation Wavelength Engineering through Organic Linker Choice in Luminescent Atomic/Molecular Layer Deposited Lanthanide–Organic Thin Films - Contribution 3","Eu-PZA","Eu(thd)3","2,3-PZA","3.5","180","Identifying precursor chemistries that yield higher growth rates in R–organic thin films"
"Excitation Wavelength Engineering through Organic Linker Choice in Luminescent Atomic/Molecular Layer Deposited Lanthanide–Organic Thin Films - Contribution 4","Eu-Ura","Eu(thd)3","Uracil","2.1","250","Identifying precursor chemistries that yield higher growth rates in R–organic thin films"
"Excitation Wavelength Engineering through Organic Linker Choice in Luminescent Atomic/Molecular Layer Deposited Lanthanide–Organic Thin Films - Contribution 5","Eu-Cyt","Eu(thd)3","Cytosine","1.5","250","Identifying precursor chemistries that yield higher growth rates in R–organic thin films"
"Excitation Wavelength Engineering through Organic Linker Choice in Luminescent Atomic/Molecular Layer Deposited Lanthanide–Organic Thin Films - Contribution 6","Eu-TZO","Eu(thd)3","TZO","2.1","250","Identifying precursor chemistries that yield higher growth rates in R–organic thin films"
"Atomic/molecular layer deposition of europium–organic thin films on nanoplasmonic structures towards FRET-based applications - Contribution 1","Eu-HQA","Eu(thd)3","HQA","7.3","210","Identifying precursor chemistries that yield higher growth rates in R–organic thin films"
