Repository: sciknoworg/ald-ale-orkg-review

# ALD & ALE Machine-Actionable Tables in the Open Research Knowledge Graph (ORKG): Papers, Tables, & their Natural Language and SPARQL Queries

Below are the **exact natural-language queries (NL)** and corresponding **SPARQL TinyURL links** used for machine-actionable ORKG comparisons generated from the ALD and ALE review papers.

---

## Atomic Layer Deposition (ALD)
- [Paper 1](#paper-1)  
  - [Table 2](#table-2-r1469158)  
- [Paper 2](#paper-2)  
  - [Table 3](#table-3-r1469383)  
  - [Table 4](#table-4-r1469594)  
- [Paper 3](#paper-3)  
  - [Table 2](#table-2-r1469955)  
  - [Table 3](#table-3-r1471077)  
  - [Table 4](#table-4-r1470110)  
  - [Table 5](#table-5-r1469991)  
  - [Cross-table queries](#cross-table-queries-paper-3)

## Atomic Layer Etching (ALE)
- [Paper 1](#paper-1-1)  
  - [Table I](#table-i-r1562672)
- [Paper 2](#paper-2-1)  
  - [Table III](#table-iii-r1563034)
- [Paper 3](#paper-3-1)  
  - [Table 3](#table-3-r1560222)
- [Paper 4](#paper-4)  
  - [Table 1](#table-1-r1560825)
- [Paper 5](#paper-5)  
  - [Table 2](#table-2-r1563131)
- [Paper 6](#paper-6)  
  - [Cross-table I & II](#11-cross-table-nl-easy-query)  
  - [Cross-table III & IV](#12-cross-table-nl-easy-query)  
  - [Cross-table I/II/III](#13-cross-table-nl-complex-query)  
  - [Cross-table V/VI](#14-cross-table-nl-complex-query)

---

# Atomic Layer Deposition (ALD)

## Paper 1
**Saturation profile based conformality analysis for atomic layer deposition: aluminum oxide in lateral high-aspect-ratio channels**  
https://doi.org/10.1039/D0CP03358H  
`Yim, J., Ylivaara, O. M., Ylilammi, M., Korpelainen, V., Haimi, E., Verkama, E., ... & Puurunen, R. L. (2020). Saturation profile based conformality analysis for atomic layer deposition: aluminum oxide in lateral high-aspect-ratio channels. Physical Chemistry Chemical Physics, 22(40), 23107-23120.`

### Table 2 (R1469158)
https://orkg.org/comparisons/R1469158

#### 1. NL easy query  
`Short`: Show all combinations of reactor types and LHAR structures reported in the ORKG comparison, and count how many times each combination occurs across the included studies.  
`Detailed`: Please extract all combinations of reactor types and LHAR structures from Table 2 of the article titled "Saturation profile based conformality analysis for atomic layer deposition: aluminum oxide in lateral high-aspect-ratio channels". Count how many times each combination occurs across the included studies. The result must be returned as one single table only, in CSV format, with one row per result. The table should have the following columns: reactor_value, lhar_value, n.  
`SPARQL`: https://tinyurl.com/lhr-reactor

#### 2. NL complex query  
`Short`: At 300 °C in PillarHall-3, what were the cTMA values reported across studies (ORKG comparison resource R1469158)?  
`Detailed`: Please extract all rows from Table 2 where the temperature is 300 °C and the LHAR type contains "pillarhall-3". For each matching row, include the contribution, paper, paper title, temperature, LHAR type, and cTMA values. The result must be returned as one single table only, in CSV format, with one row per result, and with the following columns: temp, lharText, cTMA.  
`SPARQL`: https://tinyurl.com/pillarhall3-ctma

---

## Paper 2
**Atomic layer deposition on particulate materials from 1988 through 2023: A quantitative review of technologies, materials and applications**  
https://pubs.acs.org/doi/abs/10.1021/acs.chemmater.5c01919  
`Piechulla, Peter M., Mingliang Chen, Aristeidis Goulas, Riikka L. Puurunen, and J. Ruud van Ommen. "Atomic layer deposition on particulate materials from 1988 through 2023: A quantitative review of technologies, materials, and applications." Chemistry of Materials 38, no. 1 (2026): 20-86.`

### Table 3 (R1469383)
https://orkg.org/comparisons/R1469383

#### 3. NL easy query  
`Short`:  Which phosphors were coated with SiO₂ in the ORKG comparison R1469383 that represents Table 3 of the review ‘Atomic layer deposition on particulate materials from 1988 through 2023: A quantitative review of technologies, materials and applications’?  
`Detailed`: Please provide a table in CSV format that includes all rows from Table 3 of the paper "Atomic layer deposition on particulate materials from 1988 through 2023: A quantitative review of technologies, materials and applications" where the coating material contains "SiO2".

## Dataset

The full dataset underlying this work is openly available on [Zenodo](https://doi.org/10.5281/zenodo.17720429). If you use the dataset directly, please also cite the following dataset record:

```bibtex
@dataset{dsouza2025alde,
  author={D'Souza, Jennifer and Poupaki, Eleni and Watkins, Alex and Higuchi, Randall},
  title={ALD/E Neuro-symbolic Query Benchmark: 33 Scientific Queries over Machine-Actionable ORKG Comparisons},
  month={nov},
  year={2025},
  publisher={Zenodo},
  doi={10.5281/zenodo.17720429},
  url={https://doi.org/10.5281/zenodo.17720429}
}
```

File: ald/paper3/orkg-upload/sample-data.csv
orkg:P9071,orkg:P180042,orkg:P180043,orkg:P180044,orkg:P180045,orkg:P180041,orkg:P180013,paper:doi,paper:research_field
resource:Sc2O3,resource:Sc(thd)3,resource:O3,,,0.13,335-375,10.1021/cm011138z,R254
resource:Sc2O3,resource:Sc(Cp)3,resource:H2O,,,0.75,250-350,10.1021/cm011138z,R254
resource:Sc2O3,resource:Sc(iPrCp)3,resource:O3,,,0.60-1.00,250-375,10.1149/1.3122114,R254
resource:Sc2O3,resource:Sc(iPr2amd)3,resource:H2O,,,0.3,290,10.1149/1.2191131,R254
resource:Sc2O3,resource:Sc(MeCp)3,resource:H2O,,,0.65,300,10.1149/2.0021411jss,R254
resource:Sc2O3,resource:Sc(MeCp)3,resource:H2O,,,0.65,300,10.1021/cm403390j,R254
resource:Sc2O3,resource:Sc(MeCp)3,resource:H2O,,,0.65,300,10.1016/j.apsusc.2019.01.288,R254
resource:Sc2O3,resource:Sc(Me2pz)(MeCp)2,resource:O3,,,1.09-1.94,"225,275",10.1116/1.5059695,R254
resource:ScAlO3,resource:Sc(MeCp)3,resource:TMA,resource:H2O,,0.65,300,10.1002/pssa.201330080,R254
resource:YScO3,resource:Y(thd)3,resource:Sc(thd)3,resource:O3,,0.18,335-350,10.1039/b514083h,R254
resource:YScO3,resource:Y(MeCp)3,resource:Cp3Sc,resource:H2O,,1.07,300,10.1039/b514083h,R254
resource:DyScO3,resource:Sc(thd)3,resource:Dy(thd)3,resource:O3,,0.43,350,10.1116/1.3533765,R254
resource:Y2O3,resource:Y(thd)3,resource:O3,,,0.22-0.23,250-300,10.1002/cvde.200306266,R254
resource:Y2O3,resource:Y(thd)3,resource:O3,,,0.22-0.23,250-300,10.1002/amo.860040602,R254
resource:Y2O3,resource:Y(thd)3,resource:O3,,,0.22-0.23,250-300,10.1063/1.2061347,R254
resource:Y2O3,resource:Y(thd)3,resource:O3,,,0.22-0.23,250-300,10.1063/1.2748629,R254
resource:Y2O3,resource:Y(thd)3,resource:O3,,,0.22-0.23,250-300,10.1016/s0167-9317(01)00667-0,R254
resource:Y2O3,resource:Y(thd)3,resource:O3,,,0.22-0.23,250-300,10.1002/1521-3862(200101)7:1<44::aid-cvde44>3.0.co;2-q,R254
resource:Y2O3,resource:Y(thd)3,resource:O3,,,0.22-0.23,250-300,10.1016/j.aca.2004.11.073,R254
resource:Y2O3,resource:Y(thd)3,resource:O3,,,0.22-0.23,250-300,10.3390/nano13050849,R254
resource:Y2O3,resource:Y(thd)3,orkg:R1470364,,,0.3,200-300,10.1063/1.2214299,R254
resource:Y2O3,resource:Y(thd)3,orkg:R1470364,,,0.3,200-300,10.1063/1.2349477,R254
resource:Y2O3,resource:Y(thd)3,orkg:R1470364,,,0.3,200-300,10.1016/j.susc.2005.08.019,R254
