Repository: sciknoworg/ald-ale-orkg-review

# ALD & ALE Machine-Actionable Tables in the Open Research Knowledge Graph (ORKG): Papers, Tables, & their Natural Language and SPARQL Queries

Below are the **exact natural-language queries (NL)** and corresponding **SPARQL TinyURL links** used for machine-actionable ORKG comparisons generated from the ALD and ALE review papers.

---

## Atomic Layer Deposition (ALD)
- [Paper 1](#paper-1)  
  - [Table 2](#table-2-r1469158)  
- [Paper 2](#paper-2)  
  - [Table 3](#table-3-r1469383)  
  - [Table 4](#table-4-r1469594)  
- [Paper 3](#paper-3)  
  - [Table 2](#table-2-r1469955)  
  - [Table 3](#table-3-r1471077)  
  - [Table 4](#table-4-r1470110)  
  - [Table 5](#table-5-r1469991)  
  - [Cross-table queries](#cross-table-queries-paper-3)

## Atomic Layer Etching (ALE)
- [Paper 1](#paper-1-1)  
  - [Table I](#table-i-r1562672)
- [Paper 2](#paper-2-1)  
  - [Table III](#table-iii-r1563034)
- [Paper 3](#paper-3-1)  
  - [Table 3](#table-3-r1560222)
- [Paper 4](#paper-4)  
  - [Table 1](#table-1-r1560825)
- [Paper 5](#paper-5)  
  - [Table 2](#table-2-r1563131)
- [Paper 6](#paper-6)  
  - [Cross-table I & II](#11-cross-table-nl-easy-query)  
  - [Cross-table III & IV](#12-cross-table-nl-easy-query)  
  - [Cross-table I/II/III](#13-cross-table-nl-complex-query)  
  - [Cross-table V/VI](#14-cross-table-nl-complex-query)

---

# Atomic Layer Deposition (ALD)

## Paper 1
**Saturation profile based conformality analysis for atomic layer deposition: aluminum oxide in lateral high-aspect-ratio channels**  
https://doi.org/10.1039/D0CP03358H  
`Yim, J., Ylivaara, O. M., Ylilammi, M., Korpelainen, V., Haimi, E., Verkama, E., ... & Puurunen, R. L. (2020). Saturation profile based conformality analysis for atomic layer deposition: aluminum oxide in lateral high-aspect-ratio channels. Physical Chemistry Chemical Physics, 22(40), 23107-23120.`

### Table 2 (R1469158)
https://orkg.org/comparisons/R1469158

#### 1. NL easy query  
`Short`: Show all combinations of reactor types and LHAR structures reported in the ORKG comparison, and count how many times each combination occurs across the included studies.  
`Detailed`: Please extract all combinations of reactor types and LHAR structures from Table 2 of the article titled "Saturation profile based conformality analysis for atomic layer deposition: aluminum oxide in lateral high-aspect-ratio channels". Count how many times each combination occurs across the included studies. The result must be returned as one single table only, in CSV format, with one row per result. The table should have the following columns: reactor_value, lhar_value, n.  
`SPARQL`: https://tinyurl.com/lhr-reactor

#### 2. NL complex query  
`Short`: At 300 °C in PillarHall-3, what were the cTMA values reported across studies (ORKG comparison resource R1469158)?  
`Detailed`: Please extract all rows from Table 2 where the temperature is 300 °C and the LHAR type contains "pillarhall-3". For each matching row, include the contribution, paper, paper title, temperature, LHAR type, and cTMA values. The result must be returned as one single table only, in CSV format, with one row per result, and with the following columns: temp, lharText, cTMA.  
`SPARQL`: https://tinyurl.com/pillarhall3-ctma

---

## Paper 2
**Atomic layer deposition on particulate materials from 1988 through 2023: A quantitative review of technologies, materials and applications**  
https://pubs.acs.org/doi/abs/10.1021/acs.chemmater.5c01919  
`Piechulla, Peter M., Mingliang Chen, Aristeidis Goulas, Riikka L. Puurunen, and J. Ruud van Ommen. "Atomic layer deposition on particulate materials from 1988 through 2023: A quantitative review of technologies, materials, and applications." Chemistry of Materials 38, no. 1 (2026): 20-86.`

### Table 3 (R1469383)
https://orkg.org/comparisons/R1469383

#### 3. NL easy query  
`Short`:  Which phosphors were coated with SiO₂ in the ORKG comparison R1469383 that represents Table 3 of the review ‘Atomic layer deposition on particulate materials from 1988 through 2023: A quantitative review of technologies, materials and applications’?  
`Detailed`: Please provide a table in CSV format that includes all rows from Table 3 of the paper "Atomic layer deposition on particulate materials from 1988 through 2023: A quantitative review of technologies, materials and applications" where the coating material contains "SiO2".

## Dataset

The full dataset underlying this work is openly available on [Zenodo](https://doi.org/10.5281/zenodo.17720429). If you use the dataset directly, please also cite the following dataset record:

```bibtex
@dataset{dsouza2025alde,
  author={D'Souza, Jennifer and Poupaki, Eleni and Watkins, Alex and Higuchi, Randall},
  title={ALD/E Neuro-symbolic Query Benchmark: 33 Scientific Queries over Machine-Actionable ORKG Comparisons},
  month={nov},
  year={2025},
  publisher={Zenodo},
  doi={10.5281/zenodo.17720429},
  url={https://doi.org/10.5281/zenodo.17720429}
}
```

File: ald/paper3/output/tables/tab_3.csv
Material,Precursor 1,Precursor 2,Precursor 3,Precursor 4,GPC [Å],T [°C],Refs.
Sc 2 O 3,Sc(thd) 3,O 3,,,0.13,335-375,[125]
,Sc(Cp) 3,H 2 O,,,0.75,250-350,[125]
,Sc( iPr Cp) 3,O 3,,,0.60-1.00,250-375,[207]
,Sc( iPr2 amd) 3,H 2 O,,,0.30,290,[104]
,Sc( Me Cp) 3,H 2 O,,,0.65,300,[208-210]
,Sc( Me2 pz)( Me Cp) 2,O 3,,,1.09-1.94,"225,275",[211]
ScAlO 3,Sc( Me Cp) 3,TMA,H 2 O,,0.65,300,[194]
YScO 3,Y(thd) 3,Sc(thd) 3,O 3,,0.18,335-350,[192]
,Y( Me Cp) 3,Cp 3 Sc,H 2 O,,1.07,300,[192]
DyScO 3,Sc(thd) 3,Dy(thd) 3,O 3,,0.43,350,[193]
Y 2 O 3,Y(thd) 3,O 3,,,0.22-0.23,250-300,"[50,58,157,160,189,212-214]"
,Y(thd) 3,O 2 plasma,,,0.30,200-300,"[158,159,206]"
,Y(Cp) 3,H 2 O,,,1.20-1.30,200-400,[215]
,Y( Me Cp) 3,H 2 O,,,1.00,250-325,[215]
,Y( Et Cp) 3,H 2 O,,,1.70,200-400,"[207,216]"
,Y( iPr2 amd) 3,H 2 O,,,0.80,150-280,[100]
,Y( iPr Cp) 3,O 3,,,1.70,245-300,[128]
,Y( iPr2 amd)( Et Cp) 2,H 2 O,,,1.10,300-450,[217]
,Y( iPr2 amd)( Et Cp) 2,O 3,,,1.10,300-450,[217]
,Y( iPr2 amd)( Et Cp) 2,O 2,,,0.90,300-450,[217]
,Y( iPr2 amd)( iPr Cp) 2,H 2 O,,,"0.40, 1.30",350-450,[117-119]
,Y( iPr2 amd)( iPr Cp) 2,O 3,,,_,350,[118]
,Y(dpdmg) 3,H 2 O,,,1.10,175-250,[54]
,Y( Bu Cp) 3,H 2 O,,,1.40-1.70,230,[218]
,Y( iPr2 amd)( Et Cp) 2,H 2 O,,,0.74,150-275,[120]
,Y( iPr2 amd)( Et Cp) 2,O 2 plasma,,,0.83,150-275,[120]
,Y( iPr2 amd)( Et Cp) 2,H 2 O plasma,,,1.03,150-275,[120]
,Y( iPr2 famd) 3,H 2 O,,,1.36,150-325,[53]
,Y( t Bu2 famd) 3,H 2 O,,,0.67,200-325,[114]
,Y( t Bu Cp) 3,H 2 O,,,1.70,250,[219]
YMnO 3,Y(thd) 3,Mn(thd) 3,O 3,,0.18-0.60,250-300,"[220,221]"
,Y(thd) 3,Mn(thd) 3,O 2,,0.25-0.30,250,[222]
YAlO 3,Y( Et Cp) 3,TMA,H 2 O,,1.55,300,[223]
YVO 4,Y(thd) 3,VO(thd) 2,O 3,,0.15-0.17,260-300,[141]
Y 3 Ga 5 O 12,Y(thd) 3,Et 3 Ga,O 3,,0.23,350,[161]
Y 2 O 2 S,Y(thd) 3,H 2 S,,,_,350-450,[131]
Y 2 O 3-x S x,Y( Me Cp) 3,H 2 O,H 2 S,,_,3 0 0,[ 184]
YF 3,Y(thd) 3,TiF 4,,,1.10-1.70,225-325,[132]
La 2 O 3,La(thd) 3,O 3,,,0.36,180-425,"[28,224-226]"
,La(thd) 3,H 2 O,,,0.30-0.50,230-350,[227]
,La(thd) 3 -DEMA,O 3,,,0.4,225-250,[228]
,La( iPr Cp) 3,H 2 O,,,0.10,280-480,[229-232]
,La( iPr Cp) 3,O 3,,,0.30-0.60,150-250,"[207,233]"
,La( iPr Cp) 3,O 2 plasma,,,0.60,300-350,"[230,234-238]"
,La(Cp) 3,H 2 O,,,_,260,"[225,239,240]"
,La(Cp) 3,O 2 plasma,,,0.50,150,[241]
,La(tmsa) 3,H 2 O,,,0.43,200-300,[242-245]
,La( iPr2 amd) 3,H 2 O,,,1.05,200-300,[129]
,[La( iPr2 famd) 3 ],H 2 O,,,1.70,200-250,[113]
,La( iPr2 famd) 3,O 3,,,1.20-1.40,200-250,[113]
,,,,,,,(Continued)

File: ald/paper3/output/tables/tab_4.csv
Material,Precursor 1,Precursor 2,Precursor 3,Precursor 4,GPC [Å],T [°C],Refs.
,La( iPr2 famd) 3,O 2,,,0.40,300,[246]
,La( iPr2 amd)( iPr Cp) 2,H 2 O,,,1.20-3.00,200-300,[116]
,La( iPr2 amd)( iPr Cp) 2,O 3,,,0.60-2.10,200-325,[116]
,La( iPr2 amd)( iPr Cp) 2,H 2 O+ O 3,,,0.70-1.80,200-325,[116]
,La( iPr2 amd)( iPr Cp) 2,EtOH,,,0.50-1.70,200-325,[116]
LaAlO 3,La(thd) 3,Al(acac) 3,O 3,,0.36-0.39,325-400,[247]
,La(thd) 3,TMA,H 2 O,,0.55,270,[248]
,La(thd) 3,TMA,O 3,,0.64,250,[249]
,La(tmsa) 3,TMA,H 2 O,,0.58,225-250,[244]
,La( iPr2 amd) 3,TMA,H 2 O,,0.80,300-330,[250]
,La( iPr2 famd) 3,TMA,H 2 O,,2.80,300-330,[251]
,La( iPr Cp) 3,TMA,H 2 O,,0.12,300,"[252,253]"
,LaAl(O iPr ) 6 ( iPr OH)] 2,H 2 O,,,0.10-0.50,160-300,[138]
LaNiO 3,La(thd) 3,Ni(thd) 2,O 3,,0.08-0.26,215-400,[60]
,La(thd) 3,Ni(acac) 2,O 3,,0.31,225,"[195,254]"
LaCoO 3,La(thd) 3,Co(thd) 2,O 3,,0.35,200-400,[188]
LaMnO 3,La(thd) 3,Mn(thd) 2,O 3,,0.10-0.23,250-325,"[196,221]"
LaGaO 3,La(thd) 3,Ga(acac) 3,O 3,,0.38,325-400,[197]
LaFeO 3,La(thd) 3,Fe(thd) 3,O 3,,0.20 -0.30,200-360,[200]
LaLuO 3,La(thd) 3,Lu(thd) 3,O 3,,,300,[33]
,La( iPr2 amd) 3,Lu( Et famd) 3,H 2 O,,1.20,300,[33]
LaScO 3,La( iPr2 amd) 3,Sc( Et amd) 3,H 2 O,,1.10,300,[33]
LaYO 3,La( iPr2 amd) 3,Y( iPr amd) 3,H 2 O,,0.80,280,[33]
HfLaO x,La( iPr Cp) 3,TEMA-Hf,H 2 O,,1.40,300,[229]
,La( iPr Cp) 3,TEMA-Hf,O 3,,NA,225,[207]
,La( iPr Cp) 3,TEMA-Hf,O 2 plasma,,0.50,"225,300-350",[234]
,La( iPr2 famd) 3,TEMA-Hf,O 3,,_,265,[255]
LiLaO 2,Li(thd),La(thd) 3,O 3,,0.20-0.30,225,[256]
LaWO 4,La(thd) 3,W( t Bu N) 2 (Me 2 N) 2,O 3,H 2 O,0.48-0.58,250-375,[198]
LaPO 4,La(thd) 3,TMPO,H 2 O,O 3,0.78,275,[257]
LaCaPO 4,La(thd) 3,Ca(thd) 2,TMPO,H 2 O /O 3,0.78,275,[257]
La 2 CuO 4,La(thd) 3,Cu(acac) 2,O 3,,0.40,210-250,[258]
LaVO 4,La(thd) 3,VO(acac) 2,,,_,270,[259]
La x Zr 1-X O 2-𝛿,La( iPr Cp) 3,( Me Cp) 2 ZrMe(OMe),H 2 O,,_,300,"[260,261]"
,La(thd) 3,( Me Cp) 2 ZrMe(OMe),O 3,,_,300,[262]
,La(tmsa) 3,Zr[N(CH 2 CH 3 )] 4,H 2 O,,0.58-0.72,250,[263]
Li 0.32 La 0.30 TiO 2,La(thd) 3,O 3,TiCl 4 / LiO t Bu,H 2 O,0.15-0.35,225,[204]
Li 7 La 3 Zr 2 O 12,LiO t Bu,[La( i Pr Famd) 3 ],TDMAZ,O 3,0.80,225,[203]
La 1-X Sr x FeO 3,La(thd) 3,Sr(thd) 2,Fe(thd) 3,O 3,0.20 -0.30,260,[200]
La 1-X Sr x MnO 3,La( Me Cp) 3,Sr n-Pr Me 4 Cp 2,Mn Me Cp 2,H 2 O,5.00,300,[151]
La 1-X Ca x MnO 3,La(thd) 3,Ca(thd) 2,Mn(thd) 3,O 3,0.15-0.40,235-285,[199]
"(La,Sr)CoO 3-𝛿",La(thd) 3,Sr(thd) 2,Co(acac) 3,O 3,0.50,250-310,[32]
La 2-x Sr x CuO 4-y,La(thd) 3,Cu(acac) 2,Sr(thd) 2,O 3,0.40,225,[201]
LaNi x Cu 1-x O 3,La(thd) 3,Ni(acac) 2,Cu(acac) 2,O 3,_,225,[205]
LaF 3,La(thd) 3,TiF 4,,,2.00-5.00,225-350,[133]
,La(thd) 3,O 3,Hfac,,0.49,250-300,[264]
La 2 S3,La(thd) 3,H 2 S,,,0.15,360-410,[130]
CeO 2,Ce(thd) 4,O 3,,,0.32,175-375,"[182,265-268]"
,Ce(thd) 3 phen,O 3,,,0.42,225-350,[265]
,Ce(mmp) 4,O 2 plasma,,,_,150-300,[85]
,,,,,,,(Continued)

File: ald/paper3/output/tables/tab_6.csv
Material,Precursor 1,Precursor 2,Precursor 3,Precursor 4,GPC [Å],T [°C],Refs.
TbMnO 3,Tb(thd) 3,Mn(thd) 2,O 3,,0.18,250-325,[221]
TbScO 3,Tb(thd) 3,Sc(thd) 3,O 3,,0.40,300,[300]
TbF 3,Tb(thd) 3,TiF 4,,,0.75,175-350,[191]
Dy 2 O 3,Dy(thd) 3,O 3,,,0.31,300,"[82,180]"
,Dy(dpdmg) 3,H 2 O,,,1.00,200-350,"[107,289]"
,Dy( iPr2 amd)( iPr Cp) 2,O 2 plasma,,,0.30,140-230,[301]
,Dy( iPr2 amd)( iPr Cp) 2,H 2 O,,,1.16-1.38,300-350,[118]
,Dy( iPr2 amd)( iPr Cp) 2,O 3,,,_,200-350,[118]
Ho 2 O 3,Ho(thd) 3,O 3,,,0.25,300,[82]
HoF 3,Ho(thd) 3,NbF 5,,,1.00,250-275,[134]
Er 2 O 3,Er(thd) 3,O 3,,,0.20-0.25,250-375,"[82,84,140,214,278]"
,Er(thd) 3,O 2 plasma,,,0.50,200-300,[302]
,Er( Me Cp) 3,H 2 O,,,1.50,250-350,"[86,278]"
,Er( Me Cp) 3,O 3,,,0.12,170-330,"[87,207]"
,Erbitel 12,O 3,,,0.20-0.40,175-300,[207]
,Er( tBu2 amd) 3,O 3,,,0.37-0.55,225-300,[101]
,Er(dpdmg) 3,H 2 O,,,1.10,150-275,[108]
,Er( iPr2 amd)( Me Cp) 2,H 2 O,,,0.50,180,[301]
,Er( iPr2 amd)( Me Cp) 2,O 2 plasma,,,0.70,180,[301]
,Er( iPr2 amd)( Me Cp) 2,H 2 O,,,1.10-1.20,225-275,[78]
,Er( iPr2 amd)( Me Cp) 2,O 3,,,0.20-1.0,200-325,[78]
,Er( iPr Cp) 3,H 2 O,,,0.80-1.20,200-300,[78]
,Er( iPr Cp) 3,O 3,,,0.30-0.80,200-300,[78]
,Er( nBu Cp) 3,H 2 O,,,1.20,250-325,[78]
,Er( nBu Cp) 3,O 3,,,0.40-0.80,225-350,[78]
Er 1-x Ti x O y,Er( Me Cp) 3,TDEAT,O 3,,0.5-10.64,175-275,[303]
ZrO 2 -Er 2 O 3,Zr( Me Cp) 2 Me(OMe),Er(thd) 3,O 3,,0.20,350,[34]
"(Er,Ga) 2 O 3",Er(thd) 3,Ga(acac) 3,O 3,,0.25-0.28,350,[304]
,Er( Me Cp) 3,Ga 2 (NMe 2 ) 6,H 2 O,,0.95-1.00,250,[304]
ErFeO 3,Er(thd) 3,Fe(thd) 3,O 3,,1.00,280-300,[305]
Tm 2 O 3,Tm(thd) 3,O 3,,,0.22,300,"[82,306,307]"
,Tm(Cp) 3,H 2 O,,,1.50,200-300,[308]
Yb 2 O 3,Yb(thd) 3,O 3,,,0.15-0.2,250-400,"[139,148,309]"
,Yb( Me Cp) 3,H 2 O,,,1.00,180-375,[207]
Yb 3 Al 5 O 12,Yb(thd) 3,TMA,O 3,,0.20,350,[149]
Yb x Ti y O z,Yb(thd) 3,O 3,TiCl 4,H 2 O,0.36-0.37,300,[293]
YbMnO 3,Yb(thd) 3,Mn(thd) 2,O 3,,0.18,275-300,[221]
YbVO 4,Yb(thd) 3,VO(thd) 2,O 3,,0.08-0.23,240,[310]
Lu 2 O 3,Lu( SiMe3 Cp) 2 Cl,H 2 O,,,0.25,360-370,"[311,312]"
,Lu( iPr Cp) 3,H 2 O,,,_,330,[80]
LuMnO 3,Lu(thd) 3,Mn(thd) 3,O 3,,0.18,275-300,[221]
LuAlO 3,Lu(thd) 3,TMA,O 3,,0.35,300,[313]
,Lu( iPr Cp) 3,TDEAA,O 3,,1.30,250,[135]
,Lu( iPr Cp) 3,TDEAA,H 2 O,,1.30,250,[135]
Lu 3 Al 5 O 12,Lu(thd) 3,TMA,O 3,,0.19,350,[150]
Lu,Lu(thd) 3,O 3,,,0.30,230,[314]
LuSi 1.5 O 5,Lu(tmsa) 3,H 2 O/ O 3,,,0.60-4.3,280-380,"[82,315]"
Lu 3 Ga 5 O 12,Lu(thd) 3,Ga(C 2 H 5 ) 3,O 3,,0.20,350,[316]
