Repository: sciknoworg/ald-ale-orkg-review

# ALD & ALE Machine-Actionable Tables in the Open Research Knowledge Graph (ORKG): Papers, Tables, & their Natural Language and SPARQL Queries

Below are the **exact natural-language queries (NL)** and corresponding **SPARQL TinyURL links** used for machine-actionable ORKG comparisons generated from the ALD and ALE review papers.

---

## Atomic Layer Deposition (ALD)
- [Paper 1](#paper-1)  
  - [Table 2](#table-2-r1469158)  
- [Paper 2](#paper-2)  
  - [Table 3](#table-3-r1469383)  
  - [Table 4](#table-4-r1469594)  
- [Paper 3](#paper-3)  
  - [Table 2](#table-2-r1469955)  
  - [Table 3](#table-3-r1471077)  
  - [Table 4](#table-4-r1470110)  
  - [Table 5](#table-5-r1469991)  
  - [Cross-table queries](#cross-table-queries-paper-3)

## Atomic Layer Etching (ALE)
- [Paper 1](#paper-1-1)  
  - [Table I](#table-i-r1562672)
- [Paper 2](#paper-2-1)  
  - [Table III](#table-iii-r1563034)
- [Paper 3](#paper-3-1)  
  - [Table 3](#table-3-r1560222)
- [Paper 4](#paper-4)  
  - [Table 1](#table-1-r1560825)
- [Paper 5](#paper-5)  
  - [Table 2](#table-2-r1563131)
- [Paper 6](#paper-6)  
  - [Cross-table I & II](#11-cross-table-nl-easy-query)  
  - [Cross-table III & IV](#12-cross-table-nl-easy-query)  
  - [Cross-table I/II/III](#13-cross-table-nl-complex-query)  
  - [Cross-table V/VI](#14-cross-table-nl-complex-query)

---

# Atomic Layer Deposition (ALD)

## Paper 1
**Saturation profile based conformality analysis for atomic layer deposition: aluminum oxide in lateral high-aspect-ratio channels**  
https://doi.org/10.1039/D0CP03358H  
`Yim, J., Ylivaara, O. M., Ylilammi, M., Korpelainen, V., Haimi, E., Verkama, E., ... & Puurunen, R. L. (2020). Saturation profile based conformality analysis for atomic layer deposition: aluminum oxide in lateral high-aspect-ratio channels. Physical Chemistry Chemical Physics, 22(40), 23107-23120.`

### Table 2 (R1469158)
https://orkg.org/comparisons/R1469158

#### 1. NL easy query  
`Short`: Show all combinations of reactor types and LHAR structures reported in the ORKG comparison, and count how many times each combination occurs across the included studies.  
`Detailed`: Please extract all combinations of reactor types and LHAR structures from Table 2 of the article titled "Saturation profile based conformality analysis for atomic layer deposition: aluminum oxide in lateral high-aspect-ratio channels". Count how many times each combination occurs across the included studies. The result must be returned as one single table only, in CSV format, with one row per result. The table should have the following columns: reactor_value, lhar_value, n.  
`SPARQL`: https://tinyurl.com/lhr-reactor

#### 2. NL complex query  
`Short`: At 300 °C in PillarHall-3, what were the cTMA values reported across studies (ORKG comparison resource R1469158)?  
`Detailed`: Please extract all rows from Table 2 where the temperature is 300 °C and the LHAR type contains "pillarhall-3". For each matching row, include the contribution, paper, paper title, temperature, LHAR type, and cTMA values. The result must be returned as one single table only, in CSV format, with one row per result, and with the following columns: temp, lharText, cTMA.  
`SPARQL`: https://tinyurl.com/pillarhall3-ctma

---

## Paper 2
**Atomic layer deposition on particulate materials from 1988 through 2023: A quantitative review of technologies, materials and applications**  
https://pubs.acs.org/doi/abs/10.1021/acs.chemmater.5c01919  
`Piechulla, Peter M., Mingliang Chen, Aristeidis Goulas, Riikka L. Puurunen, and J. Ruud van Ommen. "Atomic layer deposition on particulate materials from 1988 through 2023: A quantitative review of technologies, materials, and applications." Chemistry of Materials 38, no. 1 (2026): 20-86.`

### Table 3 (R1469383)
https://orkg.org/comparisons/R1469383

#### 3. NL easy query  
`Short`:  Which phosphors were coated with SiO₂ in the ORKG comparison R1469383 that represents Table 3 of the review ‘Atomic layer deposition on particulate materials from 1988 through 2023: A quantitative review of technologies, materials and applications’?  
`Detailed`: Please provide a table in CSV format that includes all rows from Table 3 of the paper "Atomic layer deposition on particulate materials from 1988 through 2023: A quantitative review of technologies, materials and applications" where the coating material contains "SiO2".

## Dataset

The full dataset underlying this work is openly available on [Zenodo](https://doi.org/10.5281/zenodo.17720429). If you use the dataset directly, please also cite the following dataset record:

```bibtex
@dataset{dsouza2025alde,
  author={D'Souza, Jennifer and Poupaki, Eleni and Watkins, Alex and Higuchi, Randall},
  title={ALD/E Neuro-symbolic Query Benchmark: 33 Scientific Queries over Machine-Actionable ORKG Comparisons},
  month={nov},
  year={2025},
  publisher={Zenodo},
  doi={10.5281/zenodo.17720429},
  url={https://doi.org/10.5281/zenodo.17720429}
}
```

File: ale/paper1/output/tei.xml (part 1 of 7)
<?xml version="1.0" encoding="UTF-8"?>
<TEI xml:space="preserve" xmlns="http://www.tei-c.org/ns/1.0" 
xmlns:xsi="http://www.w3.org/2001/XMLSchema-instance" 
xsi:schemaLocation="http://www.tei-c.org/ns/1.0 https://raw.githubusercontent.com/kermitt2/grobid/master/grobid-home/schemas/xsd/Grobid.xsd"
 xmlns:xlink="http://www.w3.org/1999/xlink">
	<teiHeader xml:lang="en">
		<fileDesc>
			<titleStmt>
				<title level="a" type="main">Atomic Layer Etching at the Tipping Point: An Overview</title>
				<funder>
					<orgName type="full">Lam Research Corporation</orgName>
				</funder>
				<funder ref="#_jHVTGz4">
					<orgName type="full">National Science Foundation</orgName>
				</funder>
				<funder ref="#_fRXQbXv">
					<orgName type="full">US Department of Energy</orgName>
				</funder>
			</titleStmt>
			<publicationStmt>
				<publisher>The Electrochemical Society</publisher>
				<availability  status="unknown">
					<licence/>
				</availability>
				<date type="published" when="2015-03-27">March 27, 2015</date>
			</publicationStmt>
			<sourceDesc>
				<biblStruct>
					<analytic>
						<author>
							<persName><forename type="first">G</forename><forename type="middle">S</forename><surname>Oehrlein</surname></persName>
							<affiliation key="aff0">
								<orgName type="department" key="dep1">Department of Materials Science and Engineering</orgName>
								<orgName type="department" key="dep2">Institute for Research in Electronics and Applied Physics</orgName>
								<orgName type="institution">University of Maryland</orgName>
								<address>
									<postCode>20742</postCode>
									<settlement>College Park</settlement>
									<region>Maryland</region>
									<country key="US">USA</country>
								</address>
							</affiliation>
						</author>
						<author>
							<persName><forename type="first">D</forename><surname>Metzler</surname></persName>
							<affiliation key="aff0">
								<orgName type="department" key="dep1">Department of Materials Science and Engineering</orgName>
								<orgName type="department" key="dep2">Institute for Research in Electronics and Applied Physics</orgName>
								<orgName type="institution">University of Maryland</orgName>
								<address>
									<postCode>20742</postCode>
									<settlement>College Park</settlement>
									<region>Maryland</region>
									<country key="US">USA</country>
								</address>
							</affiliation>
						</author>
						<author>
							<persName><forename type="first">C</forename><surname>Li</surname></persName>
							<affiliation key="aff0">
								<orgName type="department" key="dep1">Department of Materials Science and Engineering</orgName>
								<orgName type="department" key="dep2">Institute for Research in Electronics and Applied Physics</orgName>
								<orgName type="institution">University of Maryland</orgName>
								<address>
									<postCode>20742</postCode>
									<settlement>College Park</settlement>
									<region>Maryland</region>
									<country key="US">USA</country>
								</address>
							</affiliation>
							<affiliation key="aff1">
								<orgName type="department">Department of Physics</orgName>
								<orgName type="institution">University of Maryland</orgName>
								<address>
									<postCode>20742</postCode>
									<settlement>College Park</settlement>
									<region>Maryland</region>
									<country key="US">USA</country>
								</address>
							</affiliation>
						</author>
						<title level="a" type="main">Atomic Layer Etching at the Tipping Point: An Overview</title>
					</analytic>
					<monogr>
						<title level="j" type="main">ECS Journal of Solid State Science and Technology</title>
						<title level="j" type="abbrev">ECS J. Solid State Sci. Technol.</title>
						<idno type="ISSN">2162-8769</idno>
						<idno type="eISSN">2162-8777</idno>
						<imprint>
							<publisher>The Electrochemical Society</publisher>
							<biblScope unit="volume">4</biblScope>
							<biblScope unit="issue">6</biblScope>
							<biblScope unit="page" from="N5041" to="N5053"/>
							<date type="published" when="2015-03-27">March 27, 2015</date>
						</imprint>
					</monogr>
					<idno type="MD5">C21696AE96FC19C022873AC94A9086A7</idno>
					<idno type="DOI">10.1149/2.0061506jss</idno>
					<note type="submission">Manuscript submitted February 2, 2015; revised manuscript received March 12, 2015.</note>
				</biblStruct>
			</sourceDesc>
		</fileDesc>
		<encodingDesc>
			<appInfo>
				<application version="0.8.2" ident="GROBID" when="2025-11-05T15:05+0000">
					<desc>GROBID - A machine learning software for extracting information from scholarly documents</desc>
					<label type="revision">a91ee48</label>
					<label type="parameters">startPage=-1, endPage=-1, consolidateCitations=1, consolidateHeader=1, consolidateFunders=0, includeRawAffiliations=false, includeRawCitations=false, includeRawCopyrights=false, generateTeiIds=false, generateTeiCoordinates=[figure,table,pb], sentenceSegmentation=false, flavor=null</label>
					<ref target="https://github.com/kermitt2/grobid"/>
				</application>
			</appInfo>
		</encodingDesc>
		<profileDesc>
			<abstract>
<div xmlns="http://www.tei-c.org/ns/1.0"><p>The ability to achieve near-atomic precision in etching different materials when transferring lithographically defined templates is a requirement of increasing importance for nanoscale structure fabrication in the semiconductor and related industries. The use of ultra-thin gate dielectrics, ultra thin channels, and sub-20 nm film thicknesses in field effect transistors and other devices requires near-atomic scale etching control and selectivity. There is an emerging consensus that as critical dimensions approach the sub-10 nm scale, the need for an etching method corresponding to Atomic Layer Deposition (ALD), i.e. Atomic Layer Etching (ALE), has become essential, and that the more than 30-year quest to complement/replace continuous directional plasma etching (PE) methods for critical applications by a sequence of individual, self-limited surface reaction steps has reached a crucial stage. A key advantage of this approach relative to continuous PE is that it enables optimization of the individual steps with regard to reactant adsorption, self-limited etching, selectivity relative to other materials, and damage of critical surface layers. In this overview we present basic approaches to ALE of materials, discuss similarities/crucial differences relative to thermal and plasma-enhanced ALD, and then review selected results on ALE of materials aimed at pattern transfer. The overview concludes with a discussion of opportunities and challenges ahead.</p></div>
			</abstract>
		</profileDesc>
	</teiHeader>
	<facsimile>
		<surface n="1" ulx="0.0" uly="0.0" lrx="595.0" lry="842.0"/>
		<surface n="2" ulx="0.0" uly="0.0" lrx="585.0" lry="783.0"/>
		<surface n="3" ulx="0.0" uly="0.0" lrx="585.0" lry="783.0"/>
		<surface n="4" ulx="0.0" uly="0.0" lrx="585.0" lry="783.0"/>
		<surface n="5" ulx="0.0" uly="0.0" lrx="585.0" lry="783.0"/>
		<surface n="6" ulx="0.0" uly="0.0" lrx="585.0" lry="783.0"/>
		<surface n="7" ulx="0.0" uly="0.0" lrx="585.0" lry="783.0"/>
		<surface n="8" ulx="0.0" uly="0.0" lrx="585.0" lry="783.0"/>
		<surface n="9" ulx="0.0" uly="0.0" lrx="585.0" lry="783.0"/>
		<surface n="10" ulx="0.0" uly="0.0" lrx="585.0" lry="783.0"/>
		<surface n="11" ulx="0.0" uly="0.0" lrx="585.0" lry="783.0"/>
		<surface n="12" ulx="0.0" uly="0.0" lrx="585.0" lry="783.0"/>
		<surface n="13" ulx="0.0" uly="0.0" lrx="585.0" lry="783.0"/>
		<surface n="14" ulx="0.0" uly="0.0" lrx="585.0" lry="783.0"/>
	</facsimile>
	<text xml:lang="en">
		<body>
<div xmlns="http://www.tei-c.org/ns/1.0"><p>A requirement of increasing importance for nanoscale device fabrication is the ability to achieve atomic scale etching control and materials selectivity during pattern transfer. <ref type="bibr" target="#b0">[1]</ref><ref type="bibr" target="#b1">[2]</ref><ref type="bibr" target="#b2">[3]</ref><ref type="bibr" target="#b3">[4]</ref><ref type="bibr" target="#b4">[5]</ref><ref type="bibr" target="#b5">[6]</ref><ref type="bibr" target="#b6">[7]</ref><ref type="bibr" target="#b7">[8]</ref> An etching method corresponding to Atomic Layer Deposition (ALD), i.e. Atomic Layer Etching (ALE), is expected to satisfy these needs as critical dimensions continue to shrink below the 10 nm scale.</p><p>Demonstrations of self-limited dry etching methods capable of near-atomic resolution have a long history in the dry etching community and a brief review will be presented below. Key challenges for these approaches have been specialized equipment, long process times and low throughput. <ref type="bibr" target="#b8">9,</ref><ref type="bibr" target="#b9">10</ref> However, a recent demonstration using a commercial plasma etch tool <ref type="bibr" target="#b9">10</ref> and activities within the dry etching community <ref type="bibr" target="#b10">11</ref> provide indications that the situation has changed, and that we may have reached for ALE the Tipping Point which Gladwell defined as the "the moment of critical mass, the threshold, the boiling point" when "ideas and products and messages and behaviors spread like viruses do". 12 This is due to several factors, including unprecedented demands on dry etching technology introduced by the semiconductor device evolution according to Moore's law that can be satisfied by atomic layer etching, advanced capabilities in plasma etch, and the existence of a critical level of information on plasma etch and ALD methods as applied in the semiconductor fabrication space.</p><p>In this article we will provide a review of background of these approaches, and focus on issues that have to be overcome for widespread implementation in manufacturing.</p></div>
<div xmlns="http://www.tei-c.org/ns/1.0"><head>Technology Demands on Plasma Etch (PE) and Key Shortcomings of Continuous PE Methods</head><p>Technology demands.-Current semiconductor manufacturing is characterized by the need to mass produce features that are approaching 10 nm critical dimension (CD) and require CD variation of 0.5 nm or less. <ref type="bibr" target="#b0">1,</ref><ref type="bibr" target="#b2">3</ref> The use of ultra-thin gate dielectrics, ultra thin channels, and overall decreasing film thicknesses in combination with more stringent demands on surface property control in field effect transistors, i.e. preventing materials damage, requires control over etching directionz E-mail: oehrlein@umd.edu ality and materials selectivity that approaches the atomic scale. <ref type="bibr" target="#b11">13</ref> Additionally, the material stacks making up devices are becoming more complex and exhibit higher aspect ratios. Examples are 3-dimensional gate etch applications which demand essentially infinite etch selectivity while avoiding introduction of materials damage as FinFETs, Trigates, nanowires and other 3D devices are produced. <ref type="bibr" target="#b12">[14]</ref><ref type="bibr" target="#b13">[15]</ref><ref type="bibr" target="#b14">[16]</ref> For these applications the top of the fin/wire is exposed to the plasma and needs to withstand plasma exposure while the remaining gate is formed around the fin/wire.</p><p>The potential of graphene technology has introduced the challenges associated with fabrication of single atomic layer-based technologies. <ref type="bibr" target="#b15">17,</ref><ref type="bibr" target="#b16">18</ref> Gate formation on single atomic layer materials such as graphene requires the ability to stop on a single layer with atomistic precision. Patterning of graphene sheets (ribbons) for digital/logic applications requires line edge roughness (LER) control of &lt;1 nm so that the graphene exhibits semiconducting behavior. <ref type="bibr" target="#b17">19</ref> Shortcomings of continuous plasma etching technology.-It will be difficult to meet the above demands of nanotechnological manufacturing using continuous plasma processing approaches for which complex process recipes are used to optimize the achievement of certain process objectives. <ref type="bibr" target="#b0">1</ref> Admitting all reactants simultaneously to the process chamber gives rise to large particle fluxes at certain surface locations through all phases of the plasma process and complex parallel reactions that can evolve with the long-time transients associated with plasma-chamber wall interactions. <ref type="bibr" target="#b2">3,</ref><ref type="bibr" target="#b5">6</ref> For instance, etching selectivity for the prototypical case of fluorocarbon based etching of dielectrics is based on several parallel reactions, which for compositionally distinct materials can lead to different net overall reaction rates, i.e. fairly rapid etching for one material and slow etching or deposition for another material. <ref type="bibr" target="#b18">[20]</ref><ref type="bibr" target="#b19">[21]</ref><ref type="bibr" target="#b20">[22]</ref><ref type="bibr" target="#b21">[23]</ref><ref type="bibr" target="#b22">[24]</ref><ref type="bibr" target="#b23">[25]</ref><ref type="bibr" target="#b24">[26]</ref> However, the thicknesses of these steady-state surface layers can be of the order of several nm. During the time needed for these to form, significant material loss can take place. <ref type="bibr" target="#b25">27</ref> Thick modified surface layers develop on semiconductor and dielectric surfaces that are simultaneously exposed to significant chemical reactant fluxes and ion bombardment. <ref type="bibr" target="#b5">6</ref> To achieve silicon etching directionality in plasma etching for these reactant-rich process conditions, often O 2 is added to chlorine-or bromine-based discharges to enhance is based on self-limited adsorption of a reactive precursor, followed by pump-out. The steps ((e)-(f)) involve exposure to an oxidizing gas, e.g. water, O 2 plasma, etc, followed by pump-out and transform the precursor layer into roughly a monolayer of the final Al 2 O 3 material. For the substrate (g) obtained after one ALD cycle, the steps (b) through (f) will be repeated. The overall deposited layer thickness is produced by n ALD cycles. oxidation of vertical silicon surface features and prevent lateral attack which, however, changes critical dimensions of devices. <ref type="bibr" target="#b26">28</ref> Additionally, profile imperfections, e.g. micro-trenching, can result.</p><p>These limitations have resulted in significant developments on pulsed discharges for plasma etching which are promising in overcoming some of these issues. <ref type="bibr" target="#b2">[3]</ref><ref type="bibr" target="#b3">[4]</ref><ref type="bibr" target="#b4">[5]</ref><ref type="bibr" target="#b5">[6]</ref> An alternative and possibly complementary approach corresponds to the reverse of atomic layer deposition technology.</p></div>
<div xmlns="http://www.tei-c.org/ns/1.0"><head>Atomic Layer Deposition and Atomic Layer</head><p>Etching -General Principles Atomic layer deposition (ALD).-Atomic layer deposition has become the method of choice for highly conformal coatings in many applications, including advanced semiconductor processing. <ref type="bibr" target="#b27">[29]</ref><ref type="bibr" target="#b28">[30]</ref><ref type="bibr" target="#b29">[31]</ref> The ability to control the thickness of deposited films near one monolayer per process cycle is based on careful choice of chemical precursors which, once adsorbed at one monolayer, passivate the surface and prevent multi-layer adsorption (see Fig. <ref type="figure" target="#fig_0">1</ref>). This is followed by a reaction step which transforms the precursor on the heated substrate into the desired material. An example is the deposition of an Al metallorganic monolayer which upon oxidation is transformed into Al 2 O 3 . <ref type="bibr" target="#b30">[32]</ref><ref type="bibr" target="#b31">[33]</ref><ref type="bibr" target="#b32">[34]</ref><ref type="bibr" target="#b33">[35]</ref> Deposition conformality is a key objective of many ALD processes. It can be successfully achieved even for very challenging geometrical situations, e.g. high-aspect ratio trench or via structures, since selflimited adsorption is insensitive to local variations in incident particle fluxes at surface locations.</p><p>For thermal ALD processes the activation energy for the chemical reaction that takes place during the reaction step is provided by substrate heating. Thermal ALD rates drop off at low substrate temperature when the thermal energy becomes insufficient to drive the chemical reaction. The possible substrate temperature range over which an ALD window exists is limited at low temperature by incomplete reaction during the reaction step or multi-layer condensation during precursor deposition 29 (see Fig. <ref type="figure" target="#fig_1">2</ref>). The ALD window is limited at high substrate temperature by thermal decomposition of precursors, thermal desorption, and other loss processes. <ref type="bibr" target="#b27">29</ref> Plasma-enhanced ALD.-Recently, there has been strong growth in plasma-enhanced ALD that uses plasma-generated radicals/energetic species during the reaction step to enable or speed up chemical reactions with the deposited precursor layer that are either too slow or not possible with just thermal energy and typical reactants. The reviews <ref type="bibr" target="#b34">[36]</ref><ref type="bibr" target="#b35">[37]</ref><ref type="bibr" target="#b36">[38]</ref> describe key features of plasma-enhanced ALD, and differences relative to thermal ALD. Plasma-assisted ALD offers greater processing flexibility relative to thermal ALD, including a larger number of precursors that may be used, the opportunity to use lower substrate temperatures than possible in thermal ALD while maintaining growth per cycle, and an increased range of materials that may be deposited along with control of materials properties. One limitation of plasma-assisted ALD is reduced conformality (step coverage) relative to thermal ALD when coating substrates with pronounced surface topography, 36 e.g. high aspect ratio trenches or holes. This is explained by the highly reactive species created in the plasma environment which make the achievement of self-limitation more difficult, i.e. it has been observed that deposition on passivated surfaces can take place more easily in the plasma environment. <ref type="bibr" target="#b34">36,</ref><ref type="bibr" target="#b37">39</ref> The result is that process rates may become more strongly dependent on the locally available chemical precursor flux, and may be controlled by radical recombination loss probabilities in deep trenches, <ref type="bibr" target="#b37">39</ref> and/or energy flux, in contrast to ideal ALD processes. Profijt et al. <ref type="bibr" target="#b34">36</ref> also point out additional concerns for plasma-based ALD processes, e.g. vacuum ultraviolet (VUV) induced electrical damage to insulators which is absent in a purely thermal environment. These features of plasma-enhanced ALD are expected to be also very important for plasma-based atomic layer etching methods.</p></div>
<div xmlns="http://www.tei-c.org/ns/1.0"><head>Atomic layer etching (ALE)</head><p>.-Similar to ALD, realization of ALE has long been based on replacing the complex plasma-surface interactions of steady-state plasma etching by a sequence of individual, self-limited surface reactions (see Fig. <ref type="figure" target="#fig_2">3</ref>). In a first reaction step, a chemical precursor is introduced into the reactor and adsorbed at the surface of the substrate. The precursor is chosen so that upon reaction with substrate atoms volatile products can be formed. Conditions must be chosen so that the precursor does not spontaneously etch the substrate, e.g. by lowering the substrate temperature. Ideally, reactants are present at the active surface at about a monolayer. Subsequently, the chamber is exhausted to remove remaining chemical reactants.</p><p>In a second surface reaction step, bombardment of the surface with energetic species, typically a beam of low energy ions, <ref type="bibr" target="#b8">9</ref> provides the necessary energy to induce chemical reactions between the adsorbed  species and the substrate. Other methods employed for inducing a reaction of adsorbed species with substrate atoms to produce volatile products are bombardment with fast neutral atoms, <ref type="bibr" target="#b38">[40]</ref><ref type="bibr" target="#b39">[41]</ref><ref type="bibr" target="#b40">[42]</ref> electrons, <ref type="bibr" target="#b41">43</ref> or irradiation with photons. <ref type="bibr" target="#b42">44</ref> (Isotropic atomic layer etching based on thermal product desorption has been described, <ref type="bibr" target="#b43">45</ref> but these thermal approaches necessitating elevated substrate temperatures will not be discussed extensively in this review.) To minimize physical sputtering and surface damage, energies for ion or neutral beam bombardment are typically limited to 100 eV or lower. The reaction chamber may be evacuated again to complete one cycle. The ALE process ideally proceeds in a cyclic, self-limiting way, with a substrate thickness loss of about 1 monolayer per cycle.</p><p>ALE window.-To control the thickness loss (etch depth) per cycle, self-limited surface reactions are required. Both spontaneous chemical etching by the precursor and physical sputtering should be minimal. The concept of an ALE window located between the spontaneous chemical etching and the physical sputtering regimes is schematically illustrated in Fig. <ref type="figure" target="#fig_3">4</ref> for ion-induced etching. The key parameter for ALE that plays a similar role as substrate temperature in thermal ALD is ion energy. In a similar fashion as there exists an ALD window versus substrate temperature, there is an ALE window versus ion energy. In a plasma environment, ions with an energy distribution are incident on the substrate and control physical sputtering and substrate damage extent. Bombardment of the surface between chemical reactant exposures at a sufficiently high fluence is assumed in Fig. <ref type="figure" target="#fig_3">4</ref>. The modification of the surface by the precursor allows the material to be etched with lower activation energy as compared to the underlying material without modification. <ref type="bibr" target="#b8">9</ref> The presence of chemical reactants at the substrate surface along with ion bombardment induce a chemical reaction between the surface atoms and the precursor which causes The presence of chemical reactant on the substrate surface enables directional etching of the material in a window of ion energies above the chemically enhanced etching energy threshold E ceth and below the physical sputtering energy threshold E psth , respectively. Spontaneous chemical etching of the reactant/substrate system interferes with this approach and is made negligible by reducing the temperature of the substrate sufficiently. etch products to boil off or sputter from the surface. This process enables directional etching of the material at ion energies above the chemically enhanced etching energy threshold E ceth and below the physical sputtering energy threshold E psth , respectively. By carefully tailoring the energy of ion bombardment, it is possible to control the etching depth to about a monolayer. Spontaneous chemical etching of the reactant/substrate system interferes with this approach and the thermal energy required to drive these reactions is made negligible by reducing the temperature of the substrate sufficiently. While Fig. <ref type="figure" target="#fig_3">4</ref> illustrates this concept for ion bombardment, in the literature ALE windows have also been demonstrated by using electron, fast neutral and photon bombardment of surfaces for directed energy input.</p><p>An important question relates to the degree to which ion energy and the width of the distribution of ion energies must be controlled. While average ion energy has been shown to be useful, <ref type="bibr" target="#b8">9</ref> careful studies of the impact of ion energy distributions on ALE performance are required to answer the question how closely ion energies must be controlled to enable optimal exploitation of the ALE window. Shin et al. <ref type="bibr" target="#b44">46</ref> investigated nearly mono-energetic ion energy distributions (IEDs) and observed novel phenomena (see below).</p><p>Critical neutral exposure and critical dose for energetic particle bombardment.-In order for the etching depth per cycle to be selflimited, the chemical reactant exposure of the substrate has to be sufficiently high to achieve surface saturation, and the dose of low energy particles received during a cycle has to be balanced with this and also be sufficiently high. Figure <ref type="figure" target="#fig_4">5</ref> schematically shows the impact of different chemical reactant exposure conditions, e.g. by changing reactant pressure, on the thickness loss depth per cycle. Ample energy N5044 ECS Journal of Solid State Science and Technology, 4 (6) N5041-N5053 (2015)</p><p>input to the surface by low energy particle bombardment within the ALE energy window at a sufficiently high dose between chemical reactant exposures is assumed. The lower values of these have been termed critical exposure, i.e. pressure * time of chemical reactant, and critical dose (for energetic particle bombardment), respectively. For instance, self-limited etching of HfO 2 at 1 ML/cycle using BCl 3 and energetic Ar neutral beam bombardment required a BCl 3 pressure above a critical pressure of 0.22 mTorr for 20 s BCl 3 exposure and a critical dose for energetic particle bombardment of 1.48×10 17 atoms/cm 2 , respectively. <ref type="bibr" target="#b45">47</ref> Corresponding information has been published for other reactant/materials systems.</p><p>One key need driving development of ALE approaches is the achievement of atomic scale etching selectivity with regard to a different material. More generally, owing to the complex nature of surfaces in advanced semiconductor devices, simultaneous etching control over multiple materials is typically required. By working close to the energy threshold for physical sputtering of one material, and exploiting energy threshold differences among different materials, etching selectivity can be optimized. <ref type="bibr" target="#b8">9</ref> The threshold energy for physical sputtering E psth depends on the nature of the material and is higher in the case of SiO 2 than for Si, E psth (SiO 2 )&gt;E psth (Si). By supplying chemical reactant to the substrate surface, chemically enhanced etching is possible, with an energy threshold E ceth (SiO 2 ) that is lower than for physical sputtering E psth (Si), which may enable selective etching of SiO 2 over Si. The amount of material etched per cycle will depend on the surface coverage of the chemical reactants up to a saturation coverage. In the schematic of Fig. <ref type="figure" target="#fig_3">4</ref> it is also assumed that in this ALE window between E ceth and E psth the substrate thickness loss per cycle is determined by the reactant coverage and essentially independent of ion energy, which does not need to be the case.</p><p>Maintaining etching directionality, achieving dimensional control approaching atomic scale, and leaving materials after ALE damagefree are other essential objectives.</p><p>An important advantage of a cyclic ALE process relative to continuous etching is that it provides the opportunity to decouple the reaction steps and through detailed study of each, establish how variations of incident particle parameters (chemistry, energies, etc.) enables product volatilization, self-limiting behavior and protection of lateral and vertical surfaces/underlayers that are consistent with the requirements on the overall process.</p><p>Although ALE shows some similarities to ALD with regard to physisorption/chemisorption requirements at the surface, the requirements with regard to "volatile product" removal are fundamentally different. Whereas for ALD, films are grown in a conformal fashion, for ALE the "etch product" removal ideally should take place in a directional fashion. Because of this fundamental difference from ALD, ALE provides profound surface chemistry challenges and energetic species/surface interaction problems that are special.</p></div>
