Repository: sciknoworg/ald-ale-orkg-review

# ALD & ALE Machine-Actionable Tables in the Open Research Knowledge Graph (ORKG): Papers, Tables, & their Natural Language and SPARQL Queries

Below are the **exact natural-language queries (NL)** and corresponding **SPARQL TinyURL links** used for machine-actionable ORKG comparisons generated from the ALD and ALE review papers.

---

## Dataset

The full dataset underlying this work is openly available on [Zenodo](https://doi.org/10.5281/zenodo.17720429). If you use the dataset directly, please also cite the following dataset record:

```bibtex
@dataset{dsouza2025alde,
  author={D'Souza, Jennifer and Poupaki, Eleni and Watkins, Alex and Higuchi, Randall},

File: ale/paper2/output/tei.xml (part 1 of 5)
<?xml version="1.0" encoding="UTF-8"?>
<TEI xml:space="preserve" xmlns="http://www.tei-c.org/ns/1.0" 
xmlns:xsi="http://www.w3.org/2001/XMLSchema-instance" 
xsi:schemaLocation="http://www.tei-c.org/ns/1.0 https://raw.githubusercontent.com/kermitt2/grobid/master/grobid-home/schemas/xsd/Grobid.xsd"
 xmlns:xlink="http://www.w3.org/1999/xlink">
	<teiHeader xml:lang="en">
		<fileDesc>
			<titleStmt>
				<title level="a" type="main">Thermal atomic layer etching: A review</title>
			</titleStmt>
			<publicationStmt>
				<publisher>American Vacuum Society</publisher>
				<availability  status="unknown">
					<licence/>
				</availability>
				<date type="published" when="2021-03-12">12 March 2021</date>
			</publicationStmt>
			<sourceDesc>
				<biblStruct>
					<analytic>
						<author role="corresp">
							<persName><forename type="first">Andreas</forename><surname>Fischer</surname></persName>
							<email>andreas.fischer@lamresearch.com</email>
							<affiliation key="aff0">
								<orgName type="institution">Lam Research Corporation</orgName>
								<address>
									<addrLine>4400 Cushing Parkway</addrLine>
									<postCode>94538</postCode>
									<settlement>Fremont</settlement>
									<region>California</region>
								</address>
							</affiliation>
						</author>
						<author>
							<persName><forename type="first">Aaron</forename><surname>Routzahn</surname></persName>
							<affiliation key="aff0">
								<orgName type="institution">Lam Research Corporation</orgName>
								<address>
									<addrLine>4400 Cushing Parkway</addrLine>
									<postCode>94538</postCode>
									<settlement>Fremont</settlement>
									<region>California</region>
								</address>
							</affiliation>
						</author>
						<author>
							<persName><forename type="first">Steven</forename><forename type="middle">M</forename><surname>George</surname></persName>
							<idno type="ORCID">0000-0003-0253-9184</idno>
							<affiliation key="aff1">
								<orgName type="department">Department of Chemistry</orgName>
								<orgName type="institution">University of Colorado at Boulder</orgName>
								<address>
									<postCode>80309</postCode>
									<settlement>Boulder</settlement>
									<region>Colorado</region>
								</address>
							</affiliation>
						</author>
						<author>
							<persName><forename type="first">Thorsten</forename><surname>Lill</surname></persName>
							<affiliation key="aff0">
								<orgName type="institution">Lam Research Corporation</orgName>
								<address>
									<addrLine>4400 Cushing Parkway</addrLine>
									<postCode>94538</postCode>
									<settlement>Fremont</settlement>
									<region>California</region>
								</address>
							</affiliation>
						</author>
						<title level="a" type="main">Thermal atomic layer etching: A review</title>
					</analytic>
					<monogr>
						<title level="j" type="main">Journal of Vacuum Science &amp; Technology A</title>
						<idno type="ISSN">0734-2101</idno>
						<idno type="eISSN">1520-8559</idno>
						<imprint>
							<publisher>American Vacuum Society</publisher>
							<biblScope unit="volume">39</biblScope>
							<biblScope unit="issue">3</biblScope>
							<date type="published" when="2021-03-12">12 March 2021</date>
						</imprint>
					</monogr>
					<idno type="MD5">A06DD77BEC3208E02D578137625F9512</idno>
					<idno type="DOI">10.1116/6.0000894</idno>
					<note type="submission">Submitted: 24 December 2020 • Accepted: 25 February 2021 •</note>
				</biblStruct>
			</sourceDesc>
		</fileDesc>
		<encodingDesc>
			<appInfo>
				<application version="0.8.2" ident="GROBID" when="2025-11-05T15:07+0000">
					<desc>GROBID - A machine learning software for extracting information from scholarly documents</desc>
					<label type="revision">a91ee48</label>
					<label type="parameters">startPage=-1, endPage=-1, consolidateCitations=1, consolidateHeader=1, consolidateFunders=0, includeRawAffiliations=false, includeRawCitations=false, includeRawCopyrights=false, generateTeiIds=false, generateTeiCoordinates=[figure,table,pb], sentenceSegmentation=false, flavor=null</label>
					<ref target="https://github.com/kermitt2/grobid"/>
				</application>
			</appInfo>
		</encodingDesc>
		<profileDesc>
			<textClass>
				<keywords>CrossMark</keywords>
			</textClass>
			<abstract>
<div xmlns="http://www.tei-c.org/ns/1.0"><p>This article reviews the state-of-the art status of thermal atomic layer etching of various materials such as metals, metal oxides, metal nitrides, semiconductors, and their oxides. We outline basic thermodynamic principles and reaction kinetics as they apply to these reactions and draw parallels to thermal etching. Furthermore, a list of all known publications is given organized by the material etched and correlated with the required reactant for each etch process. A model is introduced that describes why in the nonsaturation mode etch anisotropies may occur that can lead to unwanted performance variations in high aspect ratio semiconductor devices due to topological constraints imposed on the delivery of reactants and removal of reactant by-products.</p></div>
			</abstract>
		</profileDesc>
	</teiHeader>
	<facsimile>
		<surface n="1" ulx="0.0" uly="0.0" lrx="595.0" lry="842.0"/>
		<surface n="2" ulx="0.0" uly="0.0" lrx="612.0" lry="809.972"/>
		<surface n="3" ulx="0.0" uly="0.0" lrx="612.0" lry="809.972"/>
		<surface n="4" ulx="0.0" uly="0.0" lrx="612.0" lry="809.972"/>
		<surface n="5" ulx="0.0" uly="0.0" lrx="612.0" lry="809.972"/>
		<surface n="6" ulx="0.0" uly="0.0" lrx="612.0" lry="809.972"/>
		<surface n="7" ulx="0.0" uly="0.0" lrx="612.0" lry="809.972"/>
		<surface n="8" ulx="0.0" uly="0.0" lrx="612.0" lry="809.972"/>
		<surface n="9" ulx="0.0" uly="0.0" lrx="612.0" lry="809.972"/>
		<surface n="10" ulx="0.0" uly="0.0" lrx="612.0" lry="809.972"/>
		<surface n="11" ulx="0.0" uly="0.0" lrx="612.0" lry="809.972"/>
		<surface n="12" ulx="0.0" uly="0.0" lrx="612.0" lry="809.972"/>
		<surface n="13" ulx="0.0" uly="0.0" lrx="612.0" lry="809.972"/>
		<surface n="14" ulx="0.0" uly="0.0" lrx="612.0" lry="809.972"/>
		<surface n="15" ulx="0.0" uly="0.0" lrx="612.0" lry="809.972"/>
		<surface n="16" ulx="0.0" uly="0.0" lrx="612.0" lry="809.972"/>
		<surface n="17" ulx="0.0" uly="0.0" lrx="612.0" lry="809.972"/>
		<surface n="18" ulx="0.0" uly="0.0" lrx="612.0" lry="809.972"/>
	</facsimile>
	<text xml:lang="en">
		<body>
<div xmlns="http://www.tei-c.org/ns/1.0"><head>I. INTRODUCTION</head><p>As semiconductor devices are shrinking to the sub-10 nm dimension, etching technologies with atomic scale fidelity are required. <ref type="bibr" target="#b0">1</ref> Atomic layer etching (ALE), which has been studied in laboratories for 30 years, promises to deliver this level of performance. The first report on ALE was published in Yoder's U.S. patent 4,756,794A entitled "Atomic layer etching." <ref type="bibr" target="#b1">2</ref> After a first wave of research during the 1990s, a second wave of interest and development started in the mid-2010s driven by the need for etching technologies with infinite selectivity and the ability to remove controlled amounts of material down to a submonolayer resolution.</p><p>A definition of ALE as an etching process comprised of at least two self-limited steps was adopted during a Sematech workshop on ALE in April 2014. This definition was implemented in analogy to its counterpart of Atomic layer deposition (ALD). <ref type="bibr" target="#b2">3</ref> Many of the established concepts in ALD were adopted in ALE. Correlations and similarities between ALD and ALE have been outlined as early as 2015 by Faraz et al. <ref type="bibr" target="#b3">4</ref> The separation of the etching process into separate self-limiting steps reduces the complexity in reactive ion etching (RIE) that is caused by the simultaneous fluxes of many different types of reactive species. The results are improved uniformity across the wafer, across the features with different critical dimensions, and reduced aspect ratio dependent etching (ARDE). <ref type="bibr" target="#b0">1</ref> In addition, there is higher surface smoothness after the completion of the etch. The first industrial implementation of ALE used ions in the second, so-called removal step. This type of ALE is called directional ALE because ions are accelerated toward the wafer surface, which results in a preferred direction of the etching process allowing the formation of devices from primarily horizontally oriented films.</p><p>Thermal ALE does not possess intrinsic directionality; it etches with the same rate in all directions. It is an isotropic etching technology. The fact that thermal ALE etches in the lateral direction with atomic scale precision enables the formation of electric devices with their active channels oriented vertically on the sidewalls of the corresponding support structures. It turns out that this is a key in the formation of integrated 3D devices, which will be at the center of the next wave of miniaturization of microchips along the path of Moore's law.</p><p>Flash memory was the first device that was produced in a 3D architecture. It has found application in a large number of mobile devices as well as in datacenters where it has replaced a meaningful percentage of hard disk drives. Emerging memories are expected to follow suit in this decade. These new devices will contribute to the proliferation of the Internet of things and artificial intelligence. The ever-increasing amount of data generated by humans needs ever more computing power and memory space and 3D integration is one of the solutions. Thermal isotropic ALE is deemed to be one of the enabling processing technologies.</p></div>
<div xmlns="http://www.tei-c.org/ns/1.0"><head>II. THERMAL ETCHING</head><p>Thermal etching is a process that uses neutral gases and thermal energy or heat for activation. It is also referred to as gas phase or vapor etching. Thermal isotropic ALE can then be defined as a thermal process that requires a preceding modification step to enable thermal etching.</p></div>
<div xmlns="http://www.tei-c.org/ns/1.0"><head>A. Adsorption/desorption-Kinetics</head><p>The elementary steps of a thermal etching process are physisorption and chemisorption of the vapor-phase reactants to the surface, as well as their chemical reaction and desorption of by-products from the surface. The processes are temperature sensitive and typically follow exponential laws with respect to temperature. For thermal etching to occur, all steps must have nonzero rates at a given wafer temperature. Not many vapor-phase reactants meet this requirement for a given set of surface materials and, therefore, relatively few thermal etching processes are known and used in the semiconductor industry. The process window for thermal etching is defined by the area of overlap of the rate curves for adsorption of the vapor molecules and desorption of the reaction products as shown in Fig. <ref type="figure" target="#fig_0">1</ref>. <ref type="bibr" target="#b4">5</ref> For dissociative chemisorption of a molecule to occur, the molecule must first physisorb onto the surface and then overcome the activation barrier for chemisorption. At higher temperatures, physisorbed molecules may desorb at the same rate as they adsorb and, hence, may not take the next step to chemisorb. Therefore, initial sticking coefficients or chemisorption rates that decrease as a function of temperature are a fairly common observation. <ref type="bibr" target="#b5">[6]</ref><ref type="bibr" target="#b6">[7]</ref><ref type="bibr" target="#b7">[8]</ref><ref type="bibr" target="#b8">[9]</ref> Such a behavior is consistent with a precursor-mediated adsorption model. <ref type="bibr" target="#b9">10</ref> Therefore, we represent the chemisorption rate of the etching species as a falling curve in Fig. <ref type="figure" target="#fig_0">1</ref>. The desorption rate of the reaction products increases generally with temperature. For thermal etching to occur, chemisorption of the etching species and desorption of the reaction curves must have appreciable rates or probabilities as the same temperature. The region of overlapping rate curves represents the process window of a thermal etch process. Compared to ion driven etching processes, there are only a few thermal etch processes used in the semiconductor industry due to small or absent process windows.</p></div>
<div xmlns="http://www.tei-c.org/ns/1.0"><head>B. Thermodynamics</head><p>Thermodynamics imposes another constraint for thermal etching. The removal step in thermal isotopic ALE is also a chemical reaction with the solid surface, which forms volatile products. For a chemical reaction to proceed, it must be thermodynamically favorable. The Gibbs free energy must be negative. The Gibbs free energy can be calculated using commercial programs with databases of relevant thermodynamic data. The standard Gibbs free energy has enthalpic and entropic components,</p><formula xml:id="formula_0">ΔG o ¼ ΔH o À TΔS o : (1)</formula><p>Here, ΔH°is the change in enthalpy. ΔS°is the change in entropy for the reaction and reflects the change in order of the system. The superscripts denote standard conditions. For specific reactions, it must be calculated for the given conditions. For example, etching of TiO 2 with HF is a good system to illustrate thermodynamical constraints. The reaction products are water (partially as a vapor, and partially as an adsorbed multilayer liquid film, depending on p and T) plus volatile titanium tetrafluoride, TiF 4 , 11</p><formula xml:id="formula_1">TiO 2 (s) þ 4 HF (g) ! TiF 4 (g) þ 2 H 2 O (g,l) :<label>(2)</label></formula><p>The thermodynamics of this reaction has been discussed by Lee and George. <ref type="bibr" target="#b11">12</ref> According to them, the Gibbs free energy at standard conditions is -6.1 kcal/mol at 25 °C, which means that the reaction is favorable. The standard reaction enthalpy ΔH°is -22.7 kcal/mol at 25 °C. This negative enthalpy value is maintained at high temperatures with ΔH°= -21.9 kcal/mol at 250 °C. However, the free energy change becomes unfavorable at temperatures &gt;150 °C because of the change to the entropy term at higher temperatures (TΔS dominates due to T becoming large). The ΔG°value at 250 °C is +6.3 kcal/mol. Nevertheless, etching of TiO 2 with HF has been observed at temperatures of 250 °C. To explain this discrepancy between the theory and experiment, the authors evoke nonequilibrium conditions such as excess HF concentrations at the surface due to fast removal of TiF 4 by purge gases.</p><p>This example illustrates that thermodynamics is a reasonably good first order predictor for etching, but experimental verification is needed. Besides nonequilibrium effects, reaction kinetics may alter thermodynamics predictions. Even if the Gibbs free energy is negative, a given reaction may not proceed due to reaction kinetics.</p></div>
<div xmlns="http://www.tei-c.org/ns/1.0"><head>C. Application examples</head><p>Typical examples of thermal etching are the reaction of silicon with fluorine or of SiO 2 with HF/H 2 O. <ref type="bibr" target="#b12">13,</ref><ref type="bibr" target="#b13">14</ref> Both applications are </p></div>
<div xmlns="http://www.tei-c.org/ns/1.0"><head>REVIEW</head><p>avs.scitation.org/journal/jva used in the manufacturing of MEMS devices where high etch rates are needed for etching processes to produce an undercut. Molecular fluorine (F 2 ) as well as fluorine radicals react with silicon spontaneously or thermally. To address the safety concerns that would arise from its handling, XeF 2 is frequently used in thermal etching of silicon instead of F 2 . <ref type="bibr" target="#b12">13</ref> XeF 2 molecules undergo dissociative chemisorption to produce fluorine atoms in a similar way as F 2 molecules do. These fluorine atoms react with the fluorinated silicon surface to form SiF 4 . The reaction paths and corresponding activation energies must be very different for the two reactants because an etching rate difference of 4 orders of magnitude has been reported. <ref type="bibr" target="#b12">13</ref> The etching rate of silicon with XeF 2 can reach several micrometers per minute, which is much higher than typical RIE processes. Detailed information about this process can be found in a review article by Donnelly. <ref type="bibr" target="#b14">15</ref> Besides F 2 and XeF 2 , other fluorine containing interhalogen compounds can be used to etch silicon. A list of them is provided in Table <ref type="table">I</ref>. <ref type="bibr" target="#b15">16</ref> SiO 2 , on the other hand, does not spontaneously etch with F 2 or with XeF 2 . This makes it a great stopping or masking material for silicon etching with these gases. To etch SiO 2 thermally, HF gas can be used. Early studies reported that both HF and H 2 O were needed to achieve meaningful etch rates even though H 2 O is the reaction product. <ref type="bibr" target="#b13">14,</ref><ref type="bibr" target="#b16">17</ref> The reaction can be described using the following chemical equation:</p><formula xml:id="formula_2">SiO 2 (s) þ 4 HF (g) ! SiF 4 (g) þ H 2 O (l) :<label>(3)</label></formula><p>One of the mechanisms that was invoked to explain the need for H 2 O is that it forms a multilayer physisorbed film on the surface, which acts as a solvent medium for HF <ref type="bibr" target="#b13">14</ref> and as an initiator of the reaction. As etching proceeds, the original layer is replenished by H 2 O stemming from the reaction according to Eq. (3). More specifically, H 2 O is adsorbed at the SiO 2 surface to form silanol groups, 11</p><formula xml:id="formula_3">SiO 2 þ H 2 O ! Si(OH) 4 ,<label>(4)</label></formula><p>which can then react with the silanol groups to form SiF 4 and H 2 O according to</p><formula xml:id="formula_4">Si(OH) 4 þ 4 HF ! SiF 4 þ 4 H 2 O:<label>(5)</label></formula><p>Under these conditions, etching rates of 1000 to 2000 Å/min have been measured. <ref type="bibr" target="#b16">17</ref> The challenge of this process is precipitation of fluorosilicic acid, H 2 SiF 6 , on the surface, which slows down the etching rate over time and needs to be rinsed after the process is finished. When the temperature is increased to values where multilayer H 2 O adsorption is suppressed, etching of silicon oxide also slows down significantly.</p><p>Overall, this process is difficult to control because of the challenge in controlling the formation of the initial multilayer of H 2 O as the latter is not repeatable and reaction products negatively interfere with the ongoing SiO 2 etching process. Alcohols such as CH 3 OH can be used to hydrate the SiO 2 surface at elevated temperatures where H 2 O does not accumulate. Etching rates of 200 Å/min at 25 °C and 10 Å/min at 95 °C have been reported for a methanol vapor pressure of 100 Torr for thermal oxide. <ref type="bibr" target="#b17">18</ref> The etching rate repeatability was greatly improved at higher temperatures and lower pressures in the absence of a physisorbed H 2 O layer at the surface with alcohol replacing H 2 O.</p><p>The examples for thermal etching of silicon and SiO 2, which have been discussed so far, leverage the reactivity of halogens and volatility of halides for etching. When the surface halogens and oxides do not desorb at thermal energies, secondary reactions must be deployed to complete the etching process. These reactions have much more complicated chemical pathways.</p><p>An archetypical example is the etching of Fe 2 O 3 with hexafluoroacetylacetone (Hhfac) via a chelation reaction at temperatures between 140 and 400 °C, <ref type="bibr" target="#b18">19</ref> 6 Hhfac</p><formula xml:id="formula_5">(g) þ Fe 2 O 3(S) ! 2 Fe(hfac) 3(g) þ 3 H 2 O (g) :<label>(6)</label></formula><p>Chelation is the formation of chemical bonds between a single central metal atom and organic molecules, which each form multiple bonds with the central atom to become ligands. In this specific reaction, the ligands are called chelants. Figure <ref type="figure">2</ref> shows the structural formulas for the keto tautomer of Hhfac. It also shows the related molecule acetyl-acetone Hacac. which can be used to thermally etch ZnO. <ref type="bibr" target="#b19">20</ref> Hhfac does not react with metallic iron. <ref type="bibr" target="#b18">19</ref> Reaction (4) requires iron to be in the fully oxidized 3 + state. Chelating reactants such as Hhfac and Hacac are not reactive enough to bond to most metal surfaces. This property can be used to design thermal isotropic ALE processes as we will discuss later in this article.</p><p>TABLE I. Silicon etching rates and reaction probabilities of interhalogens and fluorine. n-type (100) silicon wafers were used in the experiments. Reprinted with permission from Ibbotson et al., J. Appl. Phys. 56, 2939 (1984). Copyright 1984, AIP Publishing LLC. Reactant Pressure (Torr) Etching rate (Å/min) Reaction probability ClF 3 4.7 5 500 4.5 × 10 -5 BrF 3 1.0 50 000 2.4 × 10 -3 BrF 5 8.1 11 800 7.8 × 10 -5 IF 5 4.6 9 900 1.3 × 10 -4 ClF 5.0 &lt;10 &lt;6 × 10 -8 XeF 2 0.2 45 300 1.2 × 10 -2 F 2 10 3 9 × 10 -9 F 0.2 4 600 4.1 × 10 -4 FIG. 2. Structural formulas of the keto tautomers of Hhfac (a) and Hacac (b). REVIEW avs.scitation.org/journal/jva III. THERMAL ISOTROPIC ALE-FUNDAMENTALS A. Mechanism and temperature process window</p><p>After discussing the fundamental steps and application examples for thermal etching, let us now turn to the process of thermal isotropic ALE. ALE processes are comprised of two steps with selflimiting reactions. <ref type="bibr" target="#b0">1</ref> A two-step reaction becomes necessary for those materials that do not form volatile compounds in a single step reaction with gases. For instance, many metals can react with oxidizing gases, but the melting points of the oxides and halides are too high for practical etching applications. <ref type="bibr" target="#b20">21</ref> In these cases, a second step is needed to remove the oxidized metal. This second step is called the removal step while the initial oxidation is called the modification step. In the case of metal oxides, the modification step involves exchanging oxygen with a halogen. The resulting halide at the surface can then be converted into a volatile product in the removal step. These are just two examples for two-step ALE processes; many others are possible and will be discussed later.</p><p>Recalling the elementary steps of a thermal etching process of physisorption, chemisorption, chemical reaction, and desorption, many materials engage in chemical reactions and desorption at temperatures so high that a preceding precursor-mediated chemisorption process can no longer proceed with the sufficient rate. This is schematically illustrated in Fig. <ref type="figure" target="#fig_1">3</ref>(a). To enable etching, one must cycle the temperature between a low temperature for chemisorption of the reactants and a high temperature to desorb the products. If the surface modification is self-limited, this is a viable way to implement thermal ALE. <ref type="bibr" target="#b21">22</ref> However, this approach faces formidable engineering challenges. While heating the wafer in a short period of time is straightforward, cooling it with similar rates is challenging. The most common implementation of thermal isotropic ALE by far is in an isothermal process regime. For the thermal isotropic ALE process to proceed at constant surface temperatures, a second, so-called removal step must be introduced. The removal step initiates a surface reaction with products that desorb at lower temperatures. This is illustrated in Fig. <ref type="figure" target="#fig_1">3(b)</ref>. Now, adsorption of the gases in the modification step and desorption of the final reaction species is possible as the removal gas adsorbs and reacts at the same temperature.</p><p>One of the widely studied implementations of thermal isotropic ALE at constant wafer temperature is etching of Al 2 O 3 with alternating HF (for instance in the form of HF-pyridine) and Sn (acac) 2 gases. <ref type="bibr" target="#b21">22</ref> The metal oxide surface is converted into metal fluoride by HF in the modification step. The removal of aluminum atoms via a ligand-exchange reaction is illustrated in Fig. <ref type="figure" target="#fig_2">4</ref>.  Sn(acac) 2 exchanges its acac ligands with the fluorine at the AlF 3 surface. This results in the formation of volatile SnF(acac) and Al (acac) 3 reaction products. The term "ligand-exchange" comes from this reaction mechanism. Modification and removal steps require two sequential or parallel surface reactions to convert Al 2 O 3 first into AlF 3 and then into Al(acac) 3 .</p><p>A successful modification step works by adding reactive sites to the surface in form of additional atoms to which the reactants can easily bond to in the removal step. In the modification step, a reactive species must adsorb to the surface first at sufficient dosage to guarantee high enough removal rates for the full ALE process. The adsorption is established by forming either a physical or chemical bond, or both, between the incoming reactant molecules and the surface species. The ratio between physical and chemical bonds depends on the specific nature of interaction between the reactants in the vapor phase with the material on the surface, as well as on the surface temperature. It has been reported that in the case of a surface modification with HF, molecularly or dissociatively adsorbed fluorine may exist on the surface of materials such as HfO 2 , ZrO 2 , or Al 2 O 3 . <ref type="bibr" target="#b23">24</ref> Fischer et al. reported that the ratio between physically and chemically adsorbed fluorine on the surface shifts in favor of a chemical bond as the surface temperature rises since physically (weakly) bonded fluorine will "boil off" with temperature. <ref type="bibr" target="#b24">25</ref> If physically adsorbed reactants do not convert to a chemically bonded form, it is conceivable that they will impede the surface reactions in the following removal step by preventing access to the surface. This type of "surface poisoning" has been reported by Lee et al. for etching of AlF 3 with HF/Sn(acac) 2 . <ref type="bibr" target="#b25">26</ref> The authors reported that incomplete removal of SnF(acac) is the main reason for submonolayer etch per cycle (EPC) for AlF 3 ALE with HF/Sn(acac) 2 . This layer is removed by HF in the modification step, which allows the ALE reaction to proceed. FTIR measurements revealed a reduced surface coverage of SnF(acac) at higher temperatures. <ref type="bibr" target="#b25">26</ref> Such a poisoning effect was not found for etching of Al 2 O 3 with HF/dimethylaluminum chloride (DMAC) <ref type="bibr" target="#b24">25</ref> where DMAC is dimethylaluminum chloride.</p><p>In the removal step, new molecular species are formed at the surface via a number of reactions we will discuss below. These reaction products have the bond strength to their neighbors weakened such that the temperature window in which desorption can occur is greatly shifted to a lower value. Figure <ref type="figure" target="#fig_1">3</ref> depicts a scenario in which both windows overlap by a sufficiently large amount. <ref type="bibr" target="#b4">5</ref> To put it in a different way, the two-step reaction approach that is exploited in thermal ALE is a method that closes the gap between the high temperature needed by certain materials, such as metal oxides, to undergo a chemical reaction and the relatively low temperature at which physisorption is still possible. Closing the gap is possible using an intermediate step, the modification step. The purpose of the removal step is to shift the temperature range in which desorption of the reaction products can occur to lower values.</p></div>
<div xmlns="http://www.tei-c.org/ns/1.0"><head>B. Diffusion into solids relevant to surface modification</head><p>In general, if there is a concentration gradient of foreign atoms in a solid such as a surface layer on top of a solid, a flux of these atoms attempting to null out this gradient will commence until, in equilibrium, the foreign atoms are distributed uniformly throughout the host material. This concept of diffusion works well for the oxidation of metals or silicon because there is no volatile product and it can therefore be treated by the Deal-Grove model <ref type="bibr" target="#b26">27</ref> with a diffusion barrier that restricts the diffusion into the bulk. Modifications relevant to ALE processes, however, are conversion reactions that are limited to the surface, which undergo very limited diffusion into the bulk. During fluorination and ligand-exchange, the modification involves a conversion of oxide to fluoride. This conversion is an exchange reaction where oxygen is displaced during the exchange process. For example, during the Al 2 O 3 + 6 HF → 2 AlF 3 + 3 H 2 O reaction, the oxygen is exchanged with fluorine on the surface. Although there could be some diffusion of fluorine into the Al 2 O 3 bulk, the amount would be minimal and not necessary for a sustained ALE process.</p><p>Cano et al. <ref type="bibr" target="#b27">28</ref> suggested a mechanism for Al 2 O 3 fluorination based on rapid fluorination of the Al 2 O 3 surface and then slower fluorination of the near-surface region. The fluorination into the near-surface region followed a parabolic law behavior described by Deal and Grove. <ref type="bibr" target="#b26">27</ref> Cano et al. state that in metal oxides, fluorination of the near-surface region is expected to produce a fluoride thickness that grows inversely with fluoride thickness according to</p><formula xml:id="formula_6">dx dt ¼ k/x:<label>(7)</label></formula><p>In this equation, k is a constant that is dependent on the HF pressure, k = k 0 p. The inverse dependence of dx/dt, the growth rate of the fluorinated layer, on x is consistent with a fluorinated layer that acts as a diffusion barrier for subsequent fluorination. <ref type="bibr" target="#b27">28</ref> Keeping the fluorination time fixed to 30 s, Cano et al. reported that diffusion into the host oxide is pressure dependent and reaches values on the order of 0.5 nm at an HF pressure of 8 Torr as determined with XPS. The distance of 0.5 nm is the approximate length of the a-lattice constant of Al 2 O 3 . <ref type="bibr" target="#b28">29</ref> In other words, a fluorination time of 30 s at a substrate temperature of 300 °C is still insufficient for bulk diffusion and is keeping fluorine in a layer limited to the very surface of the host material. This is the basis for self-limitation in the modification step of the ALE process, which we will discuss in the following paragraph.</p></div>
<div xmlns="http://www.tei-c.org/ns/1.0"><head>C. Self-limitation and saturation mechanisms</head><p>Step saturation is achieved by having a limitation of the advancement of reactive species into deeper layers of the material either during the modification or the removal step. It is a defining quality of ALE. In most known cases of thermal isotropic ALE, the modification step is saturated by adsorption and diffusion. In contrast, the removal step etches just the modified layer but not the bulk material. Cases have been reported where the removal step is the limiting step for EPC. Mameli et al. studied ALE of ZnO with Hacac/O 2 . <ref type="bibr" target="#b19">20</ref> During the Hacac etching reaction that is assumed to produce Zn(acac) 2 , carbonaceous species adsorbed on the ZnO surface are suggested as the cause of the self-limiting behavior. The subsequent O 2 plasma step removes these carbonaceous species and resets the surface for the next ALE cycle. <ref type="bibr" target="#b19">20</ref> Self-limitation allows for the removal of material from a surface with atomic scale precision. This characteristic of ALE has a profound impact on the etch rate uniformity in modern wafer processing. As was pointed out in the previous paragraph, even at temperatures of 300 °C and pressures of up to 8 Torr, the diffusion of fluorine into a film of Al 2 O 3 is limited to one unit-cell of the host material. As HF exposure continues, fluorine atoms will not migrate into the host lattice but will rather saturate the surface of the film. For fluorine to diffuse deeper, a fluorine atom would have to overcome the potential barrier that exists for hopping past the next-nearest neighbor. That barrier is generated by the "deformation potential" caused by the displacement of host atoms in the lattice due to added space required by the diffuser. As the barrier is significantly higher <ref type="bibr" target="#b29">30</ref> than the 50 meV thermal energy associated with a substrate temperature of 300 °C, diffusion deeper into the bulk is unlikely.</p></div>
<div xmlns="http://www.tei-c.org/ns/1.0"><head>D. Isotropic etching of 3D features</head><p>In general, isotropy means "uniform" in all directions. The term derives from the Greek "isos" for "equal" and "tropos" meaning "way." In material science of solids, the term "isotropic" is used to describe a parameter that is equal when measured in any direction. In the description of vapors or gases, the term is used if there is no directional preference in the gas or vapor phase for a parameter that is under consideration. For example, the gas pressure acting on the walls of a closed container at a given temperature is isotropic as it is equal on all container walls regardless of their orientation and regardless of the specific shape of the container.</p><p>Vapor-based etch processes that do not involve the use of any direction-imposing plasma steps should show a fundamental isotropy in etch rates. As molecules can move freely in vertical as well as in horizontal directions, interaction rates with surfaces in their paths should be the same regardless of the orientation of such surface. Extending this principle to surfaces inside nanostructures, reaction rates there should also etch at the same rate regardless of the structure's wall orientations with respect to the incoming flux of reactants or outgoing flux of by-products, respectively. In particular, this should be true if both modification and removal steps are conducted in their corresponding saturation regimes.</p><p>Furthermore, the etch rate should not slow down with structural depth. In other words, there should not be an aspect ratio dependence of etch rate assuming that each ALE step is set up to operate in saturation. This is different from thermal etching where the etching rate can be limited by the transport of gas molecules inside high aspect ratio features. Transport limitation can cause ARDE. We note that complete isotropy can be expected for any vapor-based process, which is running in a fully saturated regime for both the modification as well as the removal step. However, inside intricate structures with high aspect ratios or in operation regimes requiring high substrate throughput to meet commercial targets, saturation may be very difficult to reach. The execution of an ALE process would, therefore, be performed in a partially saturated regime for at least one of the ALE process steps and in many cases for both. This modus operandi has implications on the uniformity of the etch process and may introduce an etch rate anisotropy or directionality of the etch front or to the aspect ratio dependence of the etch rate. The consequence is that the etch front progresses slower in a structure with a high ratio of structural depth to width than it does in those with a low ratio under otherwise identical process conditions.</p><p>In general, anisotropy can be understood as the opposite of "isotropy." If a parameter differs in magnitude when measured in different directions, that parameter is said to be anisotropic. For example, in an etch process, the anisotropy can be determined by measuring the EPC in horizontal and vertical directions separately. In classical RIE of high aspect ratio structures, it is a requirement to obtain very high anisotropy (or directionality) of the etch process. This is typically achieved by utilizing a radio frequencypowered plasma, which provides an accelerating electric field normal to the substrate surface for ions from the bulk plasma.</p><p>One can define etch anisotropy of an ALE process by the expression</p><formula xml:id="formula_7">A ¼ (EPC v À EPC h )/EPC v ,<label>(8)</label></formula><p>in which EPC h and EPC v are the etch rates in horizontal and vertical directions, respectively. The quantity A is getting smaller when etching in vertical and horizontal directions commence at comparable rates and is equal to zero if both rates are exactly the same. The latter case corresponds to a perfectly isotropic etch process. Quantity A approaches one, its highest value, when horizontal etching can be suppressed in favor of vertical etching as is the case in plasma-based processing. In leading-edge plasma-based high-aspect-ratio processes, the target aspect ratio of the features can reach values close to 100. This high aspect ratio requires the etch process to be run with an anisotropy factor very close to unity, which is achieved with ultrahigh ion energies and by controlling the etch chemistry very carefully.</p></div>
