Repository: sciknoworg/ald-ale-orkg-review

# ALD & ALE Machine-Actionable Tables in the Open Research Knowledge Graph (ORKG): Papers, Tables, & their Natural Language and SPARQL Queries

Below are the **exact natural-language queries (NL)** and corresponding **SPARQL TinyURL links** used for machine-actionable ORKG comparisons generated from the ALD and ALE review papers.

---

## Atomic Layer Deposition (ALD)
- [Paper 1](#paper-1)  
  - [Table 2](#table-2-r1469158)  
- [Paper 2](#paper-2)  
  - [Table 3](#table-3-r1469383)  
  - [Table 4](#table-4-r1469594)  
- [Paper 3](#paper-3)  
  - [Table 2](#table-2-r1469955)  
  - [Table 3](#table-3-r1471077)  
  - [Table 4](#table-4-r1470110)  
  - [Table 5](#table-5-r1469991)  
  - [Cross-table queries](#cross-table-queries-paper-3)

## Atomic Layer Etching (ALE)
- [Paper 1](#paper-1-1)  
  - [Table I](#table-i-r1562672)
- [Paper 2](#paper-2-1)  
  - [Table III](#table-iii-r1563034)
- [Paper 3](#paper-3-1)  
  - [Table 3](#table-3-r1560222)
- [Paper 4](#paper-4)  
  - [Table 1](#table-1-r1560825)
- [Paper 5](#paper-5)  
  - [Table 2](#table-2-r1563131)
- [Paper 6](#paper-6)  
  - [Cross-table I & II](#11-cross-table-nl-easy-query)  
  - [Cross-table III & IV](#12-cross-table-nl-easy-query)  
  - [Cross-table I/II/III](#13-cross-table-nl-complex-query)  
  - [Cross-table V/VI](#14-cross-table-nl-complex-query)

---

# Atomic Layer Deposition (ALD)

## Paper 1
**Saturation profile based conformality analysis for atomic layer deposition: aluminum oxide in lateral high-aspect-ratio channels**  
https://doi.org/10.1039/D0CP03358H  
`Yim, J., Ylivaara, O. M., Ylilammi, M., Korpelainen, V., Haimi, E., Verkama, E., ... & Puurunen, R. L. (2020). Saturation profile based conformality analysis for atomic layer deposition: aluminum oxide in lateral high-aspect-ratio channels. Physical Chemistry Chemical Physics, 22(40), 23107-23120.`

### Table 2 (R1469158)
https://orkg.org/comparisons/R1469158

#### 1. NL easy query  
`Short`: Show all combinations of reactor types and LHAR structures reported in the ORKG comparison, and count how many times each combination occurs across the included studies.  
`Detailed`: Please extract all combinations of reactor types and LHAR structures from Table 2 of the article titled "Saturation profile based conformality analysis for atomic layer deposition: aluminum oxide in lateral high-aspect-ratio channels". Count how many times each combination occurs across the included studies. The result must be returned as one single table only, in CSV format, with one row per result. The table should have the following columns: reactor_value, lhar_value, n.  
`SPARQL`: https://tinyurl.com/lhr-reactor

#### 2. NL complex query  
`Short`: At 300 °C in PillarHall-3, what were the cTMA values reported across studies (ORKG comparison resource R1469158)?  
`Detailed`: Please extract all rows from Table 2 where the temperature is 300 °C and the LHAR type contains "pillarhall-3". For each matching row, include the contribution, paper, paper title, temperature, LHAR type, and cTMA values. The result must be returned as one single table only, in CSV format, with one row per result, and with the following columns: temp, lharText, cTMA.  
`SPARQL`: https://tinyurl.com/pillarhall3-ctma

---

## Paper 2
**Atomic layer deposition on particulate materials from 1988 through 2023: A quantitative review of technologies, materials and applications**  
https://pubs.acs.org/doi/abs/10.1021/acs.chemmater.5c01919  
`Piechulla, Peter M., Mingliang Chen, Aristeidis Goulas, Riikka L. Puurunen, and J. Ruud van Ommen. "Atomic layer deposition on particulate materials from 1988 through 2023: A quantitative review of technologies, materials, and applications." Chemistry of Materials 38, no. 1 (2026): 20-86.`

### Table 3 (R1469383)
https://orkg.org/comparisons/R1469383

#### 3. NL easy query  
`Short`:  Which phosphors were coated with SiO₂ in the ORKG comparison R1469383 that represents Table 3 of the review ‘Atomic layer deposition on particulate materials from 1988 through 2023: A quantitative review of technologies, materials and applications’?  
`Detailed`: Please provide a table in CSV format that includes all rows from Table 3 of the paper "Atomic layer deposition on particulate materials from 1988 through 2023: A quantitative review of technologies, materials and applications" where the coating material contains "SiO2".

## Dataset

The full dataset underlying this work is openly available on [Zenodo](https://doi.org/10.5281/zenodo.17720429). If you use the dataset directly, please also cite the following dataset record:

```bibtex
@dataset{dsouza2025alde,
  author={D'Souza, Jennifer and Poupaki, Eleni and Watkins, Alex and Higuchi, Randall},
  title={ALD/E Neuro-symbolic Query Benchmark: 33 Scientific Queries over Machine-Actionable ORKG Comparisons},
  month={nov},
  year={2025},
  publisher={Zenodo},
  doi={10.5281/zenodo.17720429},
  url={https://doi.org/10.5281/zenodo.17720429}
}
```

File: ale/paper1/output/tables/mineru_html_01.csv
Material,Precursor Chemistries for Adsorption,Energy Source for Etching/Desorption,Reference
Al2O3,BCl3,Ar neutral beam,59
Al2O3,BCl3,Ar neutral beam,58
BeO,BCl3,Ar neutral beam,60
III-V: GaAs,Cl2,Electron bombardment,43
III-V: GaAs,Cl2,low-energy Ar+ ions,61-63
III-V: GaAs,Cl2,248 nm KrF excimer laser and Ti sapphire laser,"44,64"
III-V: GaAs,Cl2/Ar plasma,Ar ions from ECR plasma,65
"III-V: GaAs,",Cl2/Ar plasma,Ar ions from ECR plasma,66
III-V: GaAs,Cl2,Ne neutral beam,67
III-V: InP,Tertiarybutylphosphine,Halogen lamp desorption,68
"III-V: InP (and InAlAs, InGaAs)",$Cl2$,Ne neutral beam,69-71
Ge,$Cl2$,Ar ions from ECR plasma,72
"Ge (and Si, SiGe)",Cl2$,Ar ions from ECR plasma,73
Graphene,O2 plasma,Ar neutral beam,74
Graphite,O2 plasma,Ar neutral beam,75
HfO2,BCl3,Ar neutral beam,"47,76"
HfO2,$Cl2$,Ar neutral beam,77
Polymer (Polystyrene),02,Ar ions from CCP plasma,78
Si Si,CF4+O2 plasma,Ar ions from ECR plasma,79
Si,"CF4/O2, NF3/N2, or F2/He plasmas",Ar ions from ECR plasma,80
Si,Cl2,Ar ions from ECR plasma,83
Si,Cl2,Ar ions from ECR plasma,84
Si,Cl2,50 eV Ar ions (MD simulation),85
Si,Cl2,Ar ions from helical resonator plasma,86
Si,Cl2,Ar ions from helicon plasma,"87,88"
,Cl2,Ar ions from ICP type ion gun,89
Si,Cl2,Ar neutral beam,"40,41,90,91"
Si,Cl2,Ar or He ions from ICP source,92
Si,Cl2/Ar plasma,Ar ions from ICP source,9
Si,Cl2/Ar plasma,Ar ions from ICP source,10
Si3N4,H2 plasma,Ion bombardment from Ar/H2 ECR plasma,93
Si3N4,Ion implantation from H2 plasma,Wet etching (aqueous HF solution),94
SiO2 (and Si),CFx + ions or radical adsorption,Ar ions (MD simulation),95
SiO2,C4F8 /Ar plasma,Ion bombardment from C4Fg/Ar ICP plasma,9
SiO2,C4F8 /Ar plasma,Ar ions from magnetically enhanced plasma,9
SiO2,C4F8/Ar plasma,Ar ions from ICP source,99
TiO2,BCl3,Ar neutral beam,105
ZrO2,BCl3,Ar neutral beam,106

File: ale/paper1/output/tables/tab_01-w-dois.csv
Material,Precursor Chemistries for Adsorption,Energy Source for Etching/Desorption,Reference,doi
Al2O3,BCl3,Ar neutral beam,59,10.1016/j.mee.2013.03.170
Al2O3,BCl3,Ar neutral beam,58,10.1063/1.4894523
BeO,BCl3,Ar neutral beam,60,10.1016/j.mee.2013.10.003
III-V: GaAs,Cl2,Electron bombardment,43,10.1063/1.103171
III-V: GaAs,Cl2,low-energy Ar+ ions,61,10.1143/jjap.29.2216
III-V: GaAs,Cl2,low-energy Ar+ ions,62,10.1016/0040-6090(93)90142-c
III-V: GaAs,Cl2,low-energy Ar+ ions,63,10.1143/jjap.31.2212
III-V: GaAs,Cl2,248 nm KrF excimer laser and Ti sapphire laser,44,10.1143/jjap.32.6178
III-V: GaAs,Cl2,248 nm KrF excimer laser and Ti sapphire laser,64,10.1016/0169-4332(94)90396-4
III-V: GaAs,Cl2/Ar plasma,Ar ions from ECR plasma,65,10.1063/1.106477
"III-V: GaAs,",Cl2/Ar plasma,Ar ions from ECR plasma,66,10.1116/1.586889
III-V: GaAs,Cl2,Ne neutral beam,67,10.1016/j.surfcoat.2008.06.123
III-V: InP,Tertiarybutylphosphine,Halogen lamp desorption,68,10.1143/JJAP.37.L1509
"III-V: InP (and InAlAs, InGaAs)",$Cl2$,Ne neutral beam,69,10.1063/1.2221504
"III-V: InP (and InAlAs, InGaAs)",$Cl2$,Ne neutral beam,70,10.1063/1.2754636
"III-V: InP (and InAlAs, InGaAs)",$Cl2$,Ne neutral beam,71,10.1109/ted.2008.923522
Ge,$Cl2$,Ar ions from ECR plasma,72,10.1016/s0169-4332(96)01026-4
"Ge (and Si, SiGe)",Cl2$,Ar ions from ECR plasma,73,10.1016/s0039-6028(97)00994-1
Graphene,O2 plasma,Ar neutral beam,74,10.1016/j.carbon.2011.08.058
Graphite,O2 plasma,Ar neutral beam,75,10.1149/2.061112jes
HfO2,BCl3,Ar neutral beam,47,10.1149/1.2832427
HfO2,BCl3,Ar neutral beam,76,10.1088/0022-3727/42/5/055202
HfO2,$Cl2$,Ar neutral beam,77,10.1109/IEDM.2009.5424330
Polymer (Polystyrene),02,Ar ions from CCP plasma,78,10.1063/1.4812750
Si,CF4+O2 plasma,Ar ions from ECR plasma,79,10.1116/1.576814
Si,"CF4/O2, NF3/N2, or F2/He plasmas",Ar ions from ECR plasma,80,10.1143/jjap.29.2648
Si,Cl2,Ar ions from ECR plasma,83,10.1063/1.110340
Si,Cl2,Ar ions from ECR plasma,84,10.1016/0169-4332(94)90252-6
Si,Cl2,50 eV Ar ions (MD simulation),85,10.1116/1.579659
Si,Cl2,Ar ions from helical resonator plasma,86,10.1116/1.588651
Si,Cl2,Ar ions from helicon plasma,88,10.1016/s0169-4332(01)00826-1
Si,Cl2,Ar ions from ICP type ion gun,89,10.1143/jjap.44.389
Si,Cl2,Ar neutral beam,40,10.3938/jkps.47.292
Si,Cl2,Ar neutral beam,41,10.1149/1.1938848
Si,Cl2,Ar neutral beam,90,10.1149/1.2073667
Si,Cl2,Ar neutral beam,91,10.1149/1.2426414
Si,Cl2,Ar or He ions from ICP source,92,10.1007/s11814-007-0023-9
Si,Cl2/Ar plasma,Ar ions from ICP source,9,10.1116/1.3021361
Si3N4,H2 plasma,Ion bombardment from Ar/H2 ECR plasma,93,10.1063/1.124165
Si3N4,Ion implantation from H2 plasma,Wet etching (aqueous HF solution),94,10.1063/1.4892543
SiO2 (and Si),CFx + ions or radical adsorption,Ar ions (MD simulation),95,10.1063/1.2464192
SiO2,C4F8 /Ar plasma,Ion bombardment from C4Fg/Ar ICP plasma,9,10.1116/1.3021361
SiO2,C4F8 /Ar plasma,Ar ions from magnetically enhanced plasma,9,10.1116/1.3021361
SiO2,C4F8/Ar plasma,Ar ions from ICP source,99,10.1016/j.vacuum.2013.04.020
TiO2,BCl3,Ar neutral beam,105,10.3938/jkps.54.976
ZrO2,BCl3,Ar neutral beam,106,10.1166/jnn.2009.1781
