Repository: sciknoworg/ald-ale-orkg-review

# ALD & ALE Machine-Actionable Tables in the Open Research Knowledge Graph (ORKG): Papers, Tables, & their Natural Language and SPARQL Queries

Below are the **exact natural-language queries (NL)** and corresponding **SPARQL TinyURL links** used for machine-actionable ORKG comparisons generated from the ALD and ALE review papers.

---

## Atomic Layer Deposition (ALD)
- [Paper 1](#paper-1)  
  - [Table 2](#table-2-r1469158)  
- [Paper 2](#paper-2)  
  - [Table 3](#table-3-r1469383)  
  - [Table 4](#table-4-r1469594)  
- [Paper 3](#paper-3)  
  - [Table 2](#table-2-r1469955)  
  - [Table 3](#table-3-r1471077)  
  - [Table 4](#table-4-r1470110)  
  - [Table 5](#table-5-r1469991)  
  - [Cross-table queries](#cross-table-queries-paper-3)

## Atomic Layer Etching (ALE)
- [Paper 1](#paper-1-1)  
  - [Table I](#table-i-r1562672)
- [Paper 2](#paper-2-1)  
  - [Table III](#table-iii-r1563034)
- [Paper 3](#paper-3-1)  
  - [Table 3](#table-3-r1560222)
- [Paper 4](#paper-4)  
  - [Table 1](#table-1-r1560825)
- [Paper 5](#paper-5)  
  - [Table 2](#table-2-r1563131)
- [Paper 6](#paper-6)  
  - [Cross-table I & II](#11-cross-table-nl-easy-query)  
  - [Cross-table III & IV](#12-cross-table-nl-easy-query)  
  - [Cross-table I/II/III](#13-cross-table-nl-complex-query)  
  - [Cross-table V/VI](#14-cross-table-nl-complex-query)

---

# Atomic Layer Deposition (ALD)

## Paper 1
**Saturation profile based conformality analysis for atomic layer deposition: aluminum oxide in lateral high-aspect-ratio channels**  
https://doi.org/10.1039/D0CP03358H  
`Yim, J., Ylivaara, O. M., Ylilammi, M., Korpelainen, V., Haimi, E., Verkama, E., ... & Puurunen, R. L. (2020). Saturation profile based conformality analysis for atomic layer deposition: aluminum oxide in lateral high-aspect-ratio channels. Physical Chemistry Chemical Physics, 22(40), 23107-23120.`

### Table 2 (R1469158)
https://orkg.org/comparisons/R1469158

#### 1. NL easy query  
`Short`: Show all combinations of reactor types and LHAR structures reported in the ORKG comparison, and count how many times each combination occurs across the included studies.  
`Detailed`: Please extract all combinations of reactor types and LHAR structures from Table 2 of the article titled "Saturation profile based conformality analysis for atomic layer deposition: aluminum oxide in lateral high-aspect-ratio channels". Count how many times each combination occurs across the included studies. The result must be returned as one single table only, in CSV format, with one row per result. The table should have the following columns: reactor_value, lhar_value, n.  
`SPARQL`: https://tinyurl.com/lhr-reactor

#### 2. NL complex query  
`Short`: At 300 °C in PillarHall-3, what were the cTMA values reported across studies (ORKG comparison resource R1469158)?  
`Detailed`: Please extract all rows from Table 2 where the temperature is 300 °C and the LHAR type contains "pillarhall-3". For each matching row, include the contribution, paper, paper title, temperature, LHAR type, and cTMA values. The result must be returned as one single table only, in CSV format, with one row per result, and with the following columns: temp, lharText, cTMA.  
`SPARQL`: https://tinyurl.com/pillarhall3-ctma

---

## Paper 2
**Atomic layer deposition on particulate materials from 1988 through 2023: A quantitative review of technologies, materials and applications**  
https://pubs.acs.org/doi/abs/10.1021/acs.chemmater.5c01919  
`Piechulla, Peter M., Mingliang Chen, Aristeidis Goulas, Riikka L. Puurunen, and J. Ruud van Ommen. "Atomic layer deposition on particulate materials from 1988 through 2023: A quantitative review of technologies, materials, and applications." Chemistry of Materials 38, no. 1 (2026): 20-86.`

### Table 3 (R1469383)
https://orkg.org/comparisons/R1469383

#### 3. NL easy query  
`Short`:  Which phosphors were coated with SiO₂ in the ORKG comparison R1469383 that represents Table 3 of the review ‘Atomic layer deposition on particulate materials from 1988 through 2023: A quantitative review of technologies, materials and applications’?  
`Detailed`: Please provide a table in CSV format that includes all rows from Table 3 of the paper "Atomic layer deposition on particulate materials from 1988 through 2023: A quantitative review of technologies, materials and applications" where the coating material contains "SiO2".

## Dataset

The full dataset underlying this work is openly available on [Zenodo](https://doi.org/10.5281/zenodo.17720429). If you use the dataset directly, please also cite the following dataset record:

```bibtex
@dataset{dsouza2025alde,
  author={D'Souza, Jennifer and Poupaki, Eleni and Watkins, Alex and Higuchi, Randall},
  title={ALD/E Neuro-symbolic Query Benchmark: 33 Scientific Queries over Machine-Actionable ORKG Comparisons},
  month={nov},
  year={2025},
  publisher={Zenodo},
  doi={10.5281/zenodo.17720429},
  url={https://doi.org/10.5281/zenodo.17720429}
}
```

File: ale/paper3/Q&A/Q06_Fang2018-T3-mechanism-archetypes/orkg_table3_symbolic_input.csv
"Title","material","surface adsorption","surface removal","epc (ã/cycle)","etching temperature"
"Atomic Layer Etching of Al<sub>2</sub>O<sub>3</sub> Using Sequential, Self-Limiting Thermal Reactions with Sn(acac)<sub>2</sub> and Hydrogen Fluoride - Contribution","Al2O3","HF","Sn(acac)2","0.61","250 °C"
"Trimethylaluminum as the Metal Precursor for the Atomic Layer Etching of Al<sub>2</sub>O<sub>3</sub> Using Sequential, Self-Limiting Thermal Reactions - Contribution","Al2O3","HF","TMA","0.14/0.75","250/325 °C"
"Atomic Layer Etching of HfO<sub>2</sub>Using Sequential, Self-Limiting Thermal Reactions with Sn(acac)<sub>2</sub>and HF - Contribution","HfO2","HF","Sn(acac)2","0.117","250 °C"
"Selectivity in Thermal Atomic Layer Etching Using Sequential, Self-Limiting Fluorination and Ligand-Exchange Reactions - Contribution","HfO2","HF","Al(CH3)2Cl","0.77","250 °C"
"Selectivity in Thermal Atomic Layer Etching Using Sequential, Self-Limiting Fluorination and Ligand-Exchange Reactions - Contribution","ZrO2","HF","SiCl4/Sn(acac)2","0.14","350 °C/200 °C"
"Selectivity in Thermal Atomic Layer Etching Using Sequential, Self-Limiting Fluorination and Ligand-Exchange Reactions - Contribution","ZrO2","HF","Al(CH3)2Cl","0.117","250 °C"
"Thermal Atomic Layer Etching of ZnO by a “Conversion-Etch” Mechanism Using Sequential Exposures of Hydrogen Fluoride and Trimethylaluminum - Contribution","ZnO","HF","TMA","2.19","295 °C"
"Thermal Selective Vapor Etching of TiO<sub>2</sub>: Chemical Vapor Etching via WF<sub>6</sub> and Self-Limiting Atomic Layer Etching Using WF<sub>6</sub> and BCl<sub>3</sub> - Contribution","TiO2","WF6","BCl3","0.6-0.7","170 °C"
"Thermal Atomic Layer Etching of SiO<sub>2</sub> by a “Conversion-Etch” Mechanism Using Sequential Reactions of Trimethylaluminum and Hydrogen Fluoride - Contribution","SiO2","HF","TMA","0.31","300 °C"
"WO<sub>3</sub> and W Thermal Atomic Layer Etching Using “Conversion-Fluorination” and “Oxidation-Conversion-Fluorination” Mechanisms - Contribution","WO3","BCl3","HF","4.19","207 °C"
"WO<sub>3</sub> and W Thermal Atomic Layer Etching Using “Conversion-Fluorination” and “Oxidation-Conversion-Fluorination” Mechanisms - Contribution","W","O3/BCl3","HF","2.5","207 °C"
"Thermally Driven Self-Limiting Atomic Layer Etching of Metallic Tungsten Using WF<sub>6</sub> and O<sub>2</sub> - Contribution","W","O2","WF6","6.3","300 °C"
"Thermal Atomic Layer Etching of Titanium Nitride Using Sequential, Self-Limiting Reactions: Oxidation to TiO<sub>2</sub> and Fluorination to Volatile TiF<sub>4</sub> - Contribution","TiN","O3","HF","0.2","250 °C"
"Thermal atomic layer etching of crystalline aluminum nitride using sequential, self-limiting hydrogen fluoride and Sn(acac)2 reactions and enhancement by H2 and Ar plasmas - Contribution","AlN","HF","Sn(acac)2","0.36","250 °C"
"Thermal atomic layer etching of crystalline aluminum nitride using sequential, self-limiting hydrogen fluoride and Sn(acac)2 reactions and enhancement by H2 and Ar plasmas - Contribution","AlN","HF","Sn(acac)2/H2plasma","1.96","250 °C"
"Atomic Layer Etching of AlF<sub>3</sub> Using Sequential, Self-Limiting Thermal Reactions with Sn(acac)<sub>2</sub> and Hydrogen Fluoride - Contribution","AlF3","HF","Sn(acac)2","0.069/0.63","150/250 °C"
