Repository: sciknoworg/ald-ale-orkg-review

# ALD & ALE Machine-Actionable Tables in the Open Research Knowledge Graph (ORKG): Papers, Tables, & their Natural Language and SPARQL Queries

Below are the **exact natural-language queries (NL)** and corresponding **SPARQL TinyURL links** used for machine-actionable ORKG comparisons generated from the ALD and ALE review papers.

---

## Atomic Layer Deposition (ALD)
- [Paper 1](#paper-1)  
  - [Table 2](#table-2-r1469158)  
- [Paper 2](#paper-2)  
  - [Table 3](#table-3-r1469383)  
  - [Table 4](#table-4-r1469594)  
- [Paper 3](#paper-3)  
  - [Table 2](#table-2-r1469955)  
  - [Table 3](#table-3-r1471077)  
  - [Table 4](#table-4-r1470110)  
  - [Table 5](#table-5-r1469991)  
  - [Cross-table queries](#cross-table-queries-paper-3)

## Atomic Layer Etching (ALE)
- [Paper 1](#paper-1-1)  
  - [Table I](#table-i-r1562672)
- [Paper 2](#paper-2-1)  
  - [Table III](#table-iii-r1563034)
- [Paper 3](#paper-3-1)  
  - [Table 3](#table-3-r1560222)
- [Paper 4](#paper-4)  
  - [Table 1](#table-1-r1560825)
- [Paper 5](#paper-5)  
  - [Table 2](#table-2-r1563131)
- [Paper 6](#paper-6)  
  - [Cross-table I & II](#11-cross-table-nl-easy-query)  
  - [Cross-table III & IV](#12-cross-table-nl-easy-query)  
  - [Cross-table I/II/III](#13-cross-table-nl-complex-query)  
  - [Cross-table V/VI](#14-cross-table-nl-complex-query)

---

# Atomic Layer Deposition (ALD)

## Paper 1
**Saturation profile based conformality analysis for atomic layer deposition: aluminum oxide in lateral high-aspect-ratio channels**  
https://doi.org/10.1039/D0CP03358H  
`Yim, J., Ylivaara, O. M., Ylilammi, M., Korpelainen, V., Haimi, E., Verkama, E., ... & Puurunen, R. L. (2020). Saturation profile based conformality analysis for atomic layer deposition: aluminum oxide in lateral high-aspect-ratio channels. Physical Chemistry Chemical Physics, 22(40), 23107-23120.`

### Table 2 (R1469158)
https://orkg.org/comparisons/R1469158

#### 1. NL easy query  
`Short`: Show all combinations of reactor types and LHAR structures reported in the ORKG comparison, and count how many times each combination occurs across the included studies.  
`Detailed`: Please extract all combinations of reactor types and LHAR structures from Table 2 of the article titled "Saturation profile based conformality analysis for atomic layer deposition: aluminum oxide in lateral high-aspect-ratio channels". Count how many times each combination occurs across the included studies. The result must be returned as one single table only, in CSV format, with one row per result. The table should have the following columns: reactor_value, lhar_value, n.  
`SPARQL`: https://tinyurl.com/lhr-reactor

#### 2. NL complex query  
`Short`: At 300 °C in PillarHall-3, what were the cTMA values reported across studies (ORKG comparison resource R1469158)?  
`Detailed`: Please extract all rows from Table 2 where the temperature is 300 °C and the LHAR type contains "pillarhall-3". For each matching row, include the contribution, paper, paper title, temperature, LHAR type, and cTMA values. The result must be returned as one single table only, in CSV format, with one row per result, and with the following columns: temp, lharText, cTMA.  
`SPARQL`: https://tinyurl.com/pillarhall3-ctma

---

## Paper 2
**Atomic layer deposition on particulate materials from 1988 through 2023: A quantitative review of technologies, materials and applications**  
https://pubs.acs.org/doi/abs/10.1021/acs.chemmater.5c01919  
`Piechulla, Peter M., Mingliang Chen, Aristeidis Goulas, Riikka L. Puurunen, and J. Ruud van Ommen. "Atomic layer deposition on particulate materials from 1988 through 2023: A quantitative review of technologies, materials, and applications." Chemistry of Materials 38, no. 1 (2026): 20-86.`

### Table 3 (R1469383)
https://orkg.org/comparisons/R1469383

#### 3. NL easy query  
`Short`:  Which phosphors were coated with SiO₂ in the ORKG comparison R1469383 that represents Table 3 of the review ‘Atomic layer deposition on particulate materials from 1988 through 2023: A quantitative review of technologies, materials and applications’?  
`Detailed`: Please provide a table in CSV format that includes all rows from Table 3 of the paper "Atomic layer deposition on particulate materials from 1988 through 2023: A quantitative review of technologies, materials and applications" where the coating material contains "SiO2".

## Dataset

The full dataset underlying this work is openly available on [Zenodo](https://doi.org/10.5281/zenodo.17720429). If you use the dataset directly, please also cite the following dataset record:

```bibtex
@dataset{dsouza2025alde,
  author={D'Souza, Jennifer and Poupaki, Eleni and Watkins, Alex and Higuchi, Randall},
  title={ALD/E Neuro-symbolic Query Benchmark: 33 Scientific Queries over Machine-Actionable ORKG Comparisons},
  month={nov},
  year={2025},
  publisher={Zenodo},
  doi={10.5281/zenodo.17720429},
  url={https://doi.org/10.5281/zenodo.17720429}
}
```

File: ale/paper3/orkg-upload/data.csv
orkg:P183117,orkg:P183118,orkg:P183119,orkg:P183120,orkg:P183121,paper:doi,paper:research_field
resource:Al2O3,resource:HF,resource:Sn(acac)2,0.61,250 °C,10.1021/nn507277f,R254
resource:Al2O3,resource:HF,resource:TMA,0.14/0.75,250/325 °C,10.1021/acs.chemmater.6b00111,R254
resource:HfO2,resource:HF,resource:Sn(acac)2,0.117,250 °C,10.1149/2.0041506jss,R254
resource:HfO2,resource:HF,resource:Al(CH3)2Cl,0.77,250 °C,10.1021/acs.chemmater.6b02543,R254
resource:ZrO2,resource:HF,resource:SiCl4/Sn(acac)2,0.14,350 °C/200 °C,10.1021/acs.chemmater.6b02543,R254
resource:ZrO2,resource:HF,resource:Al(CH3)2Cl,0.117,250 °C,10.1021/acs.chemmater.6b02543,R254
resource:ZnO,resource:HF,resource:TMA,2.19,295 °C,10.1021/acs.chemmater.6b04529,R254
resource:TiO2,resource:WF6,resource:BCl3,0.6-0.7,170 °C,10.1021/acs.chemmater.7b00985,R254
resource:SiO2,resource:HF,resource:TMA,0.31,300 °C,10.1021/acsami.7b01259,R254
resource:WO3,resource:BCl3,resource:HF,4.19,207 °C,10.1021/acsami.7b09161,R254
resource:W,resource:O3/BCl3,resource:HF,2.5,207 °C,10.1021/acsami.7b09161,R254
resource:W,resource:O2,resource:WF6,6.3,300 °C,10.1021/acsami.7b19024,R254
resource:TiN,resource:O3,resource:HF,0.2,250 °C,10.1021/acs.chemmater.7b02286,R254
resource:AlN,resource:HF,resource:Sn(acac)2,0.36,250 °C,10.1116/1.4959779,R254
resource:AlN,resource:HF,resource:Sn(acac)2/H2 plasma,1.96,250 °C,10.1116/1.4959779,R254
resource:AlF3,resource:HF,resource:Sn(acac)2,0.069/0.63,150/250 °C,10.1021/acs.jpcc.5b07236,R254
