Repository: sciknoworg/ald-ale-orkg-review

# ALD & ALE Machine-Actionable Tables in the Open Research Knowledge Graph (ORKG): Papers, Tables, & their Natural Language and SPARQL Queries

Below are the **exact natural-language queries (NL)** and corresponding **SPARQL TinyURL links** used for machine-actionable ORKG comparisons generated from the ALD and ALE review papers.

---

## Atomic Layer Deposition (ALD)
- [Paper 1](#paper-1)  
  - [Table 2](#table-2-r1469158)  
- [Paper 2](#paper-2)  
  - [Table 3](#table-3-r1469383)  
  - [Table 4](#table-4-r1469594)  
- [Paper 3](#paper-3)  
  - [Table 2](#table-2-r1469955)  
  - [Table 3](#table-3-r1471077)  
  - [Table 4](#table-4-r1470110)  
  - [Table 5](#table-5-r1469991)  
  - [Cross-table queries](#cross-table-queries-paper-3)

## Atomic Layer Etching (ALE)
- [Paper 1](#paper-1-1)  
  - [Table I](#table-i-r1562672)
- [Paper 2](#paper-2-1)  
  - [Table III](#table-iii-r1563034)
- [Paper 3](#paper-3-1)  
  - [Table 3](#table-3-r1560222)
- [Paper 4](#paper-4)  
  - [Table 1](#table-1-r1560825)
- [Paper 5](#paper-5)  
  - [Table 2](#table-2-r1563131)
- [Paper 6](#paper-6)  
  - [Cross-table I & II](#11-cross-table-nl-easy-query)  
  - [Cross-table III & IV](#12-cross-table-nl-easy-query)  
  - [Cross-table I/II/III](#13-cross-table-nl-complex-query)  
  - [Cross-table V/VI](#14-cross-table-nl-complex-query)

---

# Atomic Layer Deposition (ALD)

## Paper 1
**Saturation profile based conformality analysis for atomic layer deposition: aluminum oxide in lateral high-aspect-ratio channels**  
https://doi.org/10.1039/D0CP03358H  
`Yim, J., Ylivaara, O. M., Ylilammi, M., Korpelainen, V., Haimi, E., Verkama, E., ... & Puurunen, R. L. (2020). Saturation profile based conformality analysis for atomic layer deposition: aluminum oxide in lateral high-aspect-ratio channels. Physical Chemistry Chemical Physics, 22(40), 23107-23120.`

### Table 2 (R1469158)
https://orkg.org/comparisons/R1469158

#### 1. NL easy query  
`Short`: Show all combinations of reactor types and LHAR structures reported in the ORKG comparison, and count how many times each combination occurs across the included studies.  
`Detailed`: Please extract all combinations of reactor types and LHAR structures from Table 2 of the article titled "Saturation profile based conformality analysis for atomic layer deposition: aluminum oxide in lateral high-aspect-ratio channels". Count how many times each combination occurs across the included studies. The result must be returned as one single table only, in CSV format, with one row per result. The table should have the following columns: reactor_value, lhar_value, n.  
`SPARQL`: https://tinyurl.com/lhr-reactor

#### 2. NL complex query  
`Short`: At 300 °C in PillarHall-3, what were the cTMA values reported across studies (ORKG comparison resource R1469158)?  
`Detailed`: Please extract all rows from Table 2 where the temperature is 300 °C and the LHAR type contains "pillarhall-3". For each matching row, include the contribution, paper, paper title, temperature, LHAR type, and cTMA values. The result must be returned as one single table only, in CSV format, with one row per result, and with the following columns: temp, lharText, cTMA.  
`SPARQL`: https://tinyurl.com/pillarhall3-ctma

---

## Paper 2
**Atomic layer deposition on particulate materials from 1988 through 2023: A quantitative review of technologies, materials and applications**  
https://pubs.acs.org/doi/abs/10.1021/acs.chemmater.5c01919  
`Piechulla, Peter M., Mingliang Chen, Aristeidis Goulas, Riikka L. Puurunen, and J. Ruud van Ommen. "Atomic layer deposition on particulate materials from 1988 through 2023: A quantitative review of technologies, materials, and applications." Chemistry of Materials 38, no. 1 (2026): 20-86.`

### Table 3 (R1469383)
https://orkg.org/comparisons/R1469383

#### 3. NL easy query  
`Short`:  Which phosphors were coated with SiO₂ in the ORKG comparison R1469383 that represents Table 3 of the review ‘Atomic layer deposition on particulate materials from 1988 through 2023: A quantitative review of technologies, materials and applications’?  
`Detailed`: Please provide a table in CSV format that includes all rows from Table 3 of the paper "Atomic layer deposition on particulate materials from 1988 through 2023: A quantitative review of technologies, materials and applications" where the coating material contains "SiO2".

## Dataset

The full dataset underlying this work is openly available on [Zenodo](https://doi.org/10.5281/zenodo.17720429). If you use the dataset directly, please also cite the following dataset record:

```bibtex
@dataset{dsouza2025alde,
  author={D'Souza, Jennifer and Poupaki, Eleni and Watkins, Alex and Higuchi, Randall},
  title={ALD/E Neuro-symbolic Query Benchmark: 33 Scientific Queries over Machine-Actionable ORKG Comparisons},
  month={nov},
  year={2025},
  publisher={Zenodo},
  doi={10.5281/zenodo.17720429},
  url={https://doi.org/10.5281/zenodo.17720429}
}
```

File: ale/paper5/Q&A/Q10_MetalsALE2020-T2-dir-vs-epc/orkg_table2_symbolic_input.csv
"Title","material","direction","reaction","removal","process temp. (°c)","epc (ã/cycle)","time of cycle"
"Directional etch of magnetic and noble metals. II. Organic chemical vapor etch - Contribution","Co","Anisotropy","O2","Formic acid","80","28","350 sec"
"Thermoelectric Materials—Strategies for Improving Device Performance and Its Medical Applications - Contribution","Co","Isotropy","Cl2","hfacH","140","2","95 sec"
"Directional etch of magnetic and noble metals. II. Organic chemical vapor etch - Contribution","Fe","Anisotropy","O2","Formic acid","80","42","350 sec"
"Directional etch of magnetic and noble metals. II. Organic chemical vapor etch - Contribution","Pd","Anisotropy","O2","Formic acid","80","12","350 sec"
"Directional etch of magnetic and noble metals. II. Organic chemical vapor etch - Contribution","Pt","Anisotropy","O2","Formic acid","80","5","350 sec"
"Atomic layer etching of chrome using ion beams - Contribution","Cr","Anisotropy","O2","Cl2","","1.1","40 sec"
"Thermally Driven Self-Limiting Atomic Layer Etching of Metallic Tungsten Using WF<sub>6</sub> and O<sub>2</sub> - Contribution","W","Isotropy","O2","WF6","300","6.3","320 sec"
"WO<sub>3</sub> and W Thermal Atomic Layer Etching Using “Conversion-Fluorination” and “Oxidation-Conversion-Fluorination” Mechanisms - Contribution","W","Isotropy","O2/O3","BCl3→HF","207","2.5","325 sec"
"Anisotropic atomic layer etching of W using fluorine radicals/oxygen ion beam - Contribution","W","Anisotropy","NF3","O2","","2.6","40 sec"
"Predicting synergy in atomic layer etching - Contribution","W","Anisotropy","Cl2","Ar","60","2.1","25 sec"
"Thermal Atomic Layer Etching of Copper by Sequential Steps Involving Oxidation and Exposure to Hexafluoroacetylacetone - Contribution","Cu","Isotropy","O2","Hfac","275","0.9","11 min"
"Atomic layer etching of Cu film using gas cluster ion beam - Contribution","Cu","Anisotropy","Acetic acid","O2-GCIB","","0.7","92 sec"
"Thermal Atomic Layer Etching of Titanium Nitride Using Sequential, Self-Limiting Reactions: Oxidation to TiO<sub>2</sub> and Fluorination to Volatile TiF<sub>4</sub> - Contribution","TiN","Isotropy","O3","HF","250","0.15","64 sec"
"Thermal atomic layer etching of crystalline aluminum nitride using sequential, self-limiting hydrogen fluoride and Sn(acac)2 reactions and enhancement by H2 and Ar plasmas - Contribution","AlN","Isotropy","HF","Sn(acac)2","275","0.36","280 sec"
