Repository: sciknoworg/ald-ale-orkg-review

# ALD & ALE Machine-Actionable Tables in the Open Research Knowledge Graph (ORKG): Papers, Tables, & their Natural Language and SPARQL Queries

Below are the **exact natural-language queries (NL)** and corresponding **SPARQL TinyURL links** used for machine-actionable ORKG comparisons generated from the ALD and ALE review papers.

---

## Atomic Layer Deposition (ALD)
- [Paper 1](#paper-1)  
  - [Table 2](#table-2-r1469158)  
- [Paper 2](#paper-2)  
  - [Table 3](#table-3-r1469383)  
  - [Table 4](#table-4-r1469594)  
- [Paper 3](#paper-3)  
  - [Table 2](#table-2-r1469955)  
  - [Table 3](#table-3-r1471077)  
  - [Table 4](#table-4-r1470110)  
  - [Table 5](#table-5-r1469991)  
  - [Cross-table queries](#cross-table-queries-paper-3)

## Atomic Layer Etching (ALE)
- [Paper 1](#paper-1-1)  
  - [Table I](#table-i-r1562672)
- [Paper 2](#paper-2-1)  
  - [Table III](#table-iii-r1563034)
- [Paper 3](#paper-3-1)  
  - [Table 3](#table-3-r1560222)
- [Paper 4](#paper-4)  
  - [Table 1](#table-1-r1560825)
- [Paper 5](#paper-5)  
  - [Table 2](#table-2-r1563131)
- [Paper 6](#paper-6)  
  - [Cross-table I & II](#11-cross-table-nl-easy-query)  
  - [Cross-table III & IV](#12-cross-table-nl-easy-query)  
  - [Cross-table I/II/III](#13-cross-table-nl-complex-query)  
  - [Cross-table V/VI](#14-cross-table-nl-complex-query)

---

# Atomic Layer Deposition (ALD)

## Paper 1
**Saturation profile based conformality analysis for atomic layer deposition: aluminum oxide in lateral high-aspect-ratio channels**  
https://doi.org/10.1039/D0CP03358H  
`Yim, J., Ylivaara, O. M., Ylilammi, M., Korpelainen, V., Haimi, E., Verkama, E., ... & Puurunen, R. L. (2020). Saturation profile based conformality analysis for atomic layer deposition: aluminum oxide in lateral high-aspect-ratio channels. Physical Chemistry Chemical Physics, 22(40), 23107-23120.`

### Table 2 (R1469158)
https://orkg.org/comparisons/R1469158

#### 1. NL easy query  
`Short`: Show all combinations of reactor types and LHAR structures reported in the ORKG comparison, and count how many times each combination occurs across the included studies.  
`Detailed`: Please extract all combinations of reactor types and LHAR structures from Table 2 of the article titled "Saturation profile based conformality analysis for atomic layer deposition: aluminum oxide in lateral high-aspect-ratio channels". Count how many times each combination occurs across the included studies. The result must be returned as one single table only, in CSV format, with one row per result. The table should have the following columns: reactor_value, lhar_value, n.  
`SPARQL`: https://tinyurl.com/lhr-reactor

#### 2. NL complex query  
`Short`: At 300 °C in PillarHall-3, what were the cTMA values reported across studies (ORKG comparison resource R1469158)?  
`Detailed`: Please extract all rows from Table 2 where the temperature is 300 °C and the LHAR type contains "pillarhall-3". For each matching row, include the contribution, paper, paper title, temperature, LHAR type, and cTMA values. The result must be returned as one single table only, in CSV format, with one row per result, and with the following columns: temp, lharText, cTMA.  
`SPARQL`: https://tinyurl.com/pillarhall3-ctma

---

## Paper 2
**Atomic layer deposition on particulate materials from 1988 through 2023: A quantitative review of technologies, materials and applications**  
https://pubs.acs.org/doi/abs/10.1021/acs.chemmater.5c01919  
`Piechulla, Peter M., Mingliang Chen, Aristeidis Goulas, Riikka L. Puurunen, and J. Ruud van Ommen. "Atomic layer deposition on particulate materials from 1988 through 2023: A quantitative review of technologies, materials, and applications." Chemistry of Materials 38, no. 1 (2026): 20-86.`

### Table 3 (R1469383)
https://orkg.org/comparisons/R1469383

#### 3. NL easy query  
`Short`:  Which phosphors were coated with SiO₂ in the ORKG comparison R1469383 that represents Table 3 of the review ‘Atomic layer deposition on particulate materials from 1988 through 2023: A quantitative review of technologies, materials and applications’?  
`Detailed`: Please provide a table in CSV format that includes all rows from Table 3 of the paper "Atomic layer deposition on particulate materials from 1988 through 2023: A quantitative review of technologies, materials and applications" where the coating material contains "SiO2".

## Dataset

The full dataset underlying this work is openly available on [Zenodo](https://doi.org/10.5281/zenodo.17720429). If you use the dataset directly, please also cite the following dataset record:

```bibtex
@dataset{dsouza2025alde,
  author={D'Souza, Jennifer and Poupaki, Eleni and Watkins, Alex and Higuchi, Randall},
  title={ALD/E Neuro-symbolic Query Benchmark: 33 Scientific Queries over Machine-Actionable ORKG Comparisons},
  month={nov},
  year={2025},
  publisher={Zenodo},
  doi={10.5281/zenodo.17720429},
  url={https://doi.org/10.5281/zenodo.17720429}
}
```

File: ale/paper5/output/tables/tab_01-w-dois.csv
Precursor chemistries for fluorination,Removal,Process temp. (°C),Etching rate (Å/cycle),Ref,doi
C4F8/Ar plasma,Ar plasma,10,2.5,[24],10.1116/1.4935462
CHF3/Ar plasma,Ar plasma,10,3.5,[24],10.1116/1.4935462
C4F6/Ar plasma,Ar plasma,-10,13,[40],10.1063/5.0047811
C4F8/Ar plasma,Ar plasma,10,2.6,[31],10.1116/1.5035291
C4F8/H2/Ar plasma,Ar plasma,10,1.6,[31],10.1116/1.5035291
C3H3F3/Ar plasma,Ar plasma,10,1.2,[31],10.1116/1.5035291
CHF3 plasma,O2 plasma,RT,6.8,[30],10.1116/1.5003417
CHF3 plasma,Ar plasma,RT,4.0,[30],10.1116/1.5003417
CF3I/Ar plasma,O2 plasma,40,9.3,[41],10.1016/j.apsusc.2022.153045
C4F8 plasma,Ar plasma,RT,5.8,[8],10.1116/1.5134710
CHF3 plasma,O2 plasma,RT,4.1,[8],10.1116/1.5134710
n-C3F7OCH3 plasma,O2 plasma,RT,2.1,[8],10.1116/1.5134710
n-C3F7OCH3 plasma,Ar plasma,RT,2.1,[43],10.1021/acssuschemeng.2c05186
i-C3F7OCH3 plasma,Ar plasma,RT,1.8,[43],10.1021/acssuschemeng.2c05186
CF3CF2CF2CH2OH plasma,Ar plasma,RT,5.2,[43],10.1021/acssuschemeng.2c05186

File: ale/paper5/output/tables/tab_02-w-dois.csv
Material,Direction,Reaction,Removal,Process Temperature (°C),EPC (Å/cycle),Time of cycle,Reference,doi
Co,Anisotropy,O2,Formic acid,80,28,350 sec,17,10.1116/1.4983830
Co,Isotropy,Cl2,hfacH,140,2,95 sec,32,10.3390/sci1020037
Fe,Anisotropy,O2,Formic acid,80,42,350 sec,17,10.1116/1.4983830
Pd,Anisotropy,O2,Formic acid,80,12,350 sec,17,10.1116/1.4983830
Pt,Anisotropy,O2,Formic acid,80,5,350 sec,17,10.1116/1.4983830
Cr,Anisotropy,O2,Cl2,RT,1.1,40 sec,28,10.1088/1361-6528/aaf521
W,Isotropy,O2,WF6,300,6.3,320 sec,33,10.1021/acsami.7b19024
W,Isotropy,O2/O3,BCl3 → HF,207,2.5,325 sec,31,10.1021/acsami.7b09161
W,Anisotropy,NF3,O2,RT,2.6,40 sec,29,10.1002/ppap.201900081
W,Anisotropy,Cl2,Ar,60,2.1,25 sec,26,10.1116/1.4979019
Cu,Isotropy,O2,Hfac,275,0.9,11 min,34,10.1149/2.0211809jss
Cu,Anisotropy,Acetic acid,O2-GCIB,RT,0.7,92 sec,30,10.1088/1361-6463/aa6527
TiN,Isotropy,O3,HF,250,0.15,64 sec,18,10.1021/acs.chemmater.7b02286
AlN,Isotropy,HF,Sn(acac)2,275,0.36,280 sec,19,10.1116/1.4959779

File: ale/paper5/output/tables/tab_03-w-dois.csv
Selectivity of material,Selectivity,Improving etch selectivity method,Precursor chemistries for fluorination,Removal,Ref,doi
SiO2/Si3N4,0.2–15.0,Precursor selection; Fluorocarbon film thickness; Ion energy; Etching step time,C4F8/Ar plasma,Ar plasma,[24],10.1116/1.4935462
SiO2/Si3N4,0.2–15.0,Precursor selection; Fluorocarbon film thickness; Ion energy; Etching step time,CHF3/Ar plasma,Ar plasma,[24],10.1116/1.4935462
SiO2/Si3N4,>7.0,Precursor selection,C4F8/Ar plasma,Ar plasma,[31],10.1116/1.5035291
SiO2/Si3N4,>7.0,Precursor selection,C4F8/H2/Ar plasma,Ar plasma,[31],10.1116/1.5035291
SiO2/Si3N4,>7.0,Precursor selection,C3H3F3/Ar plasma,Ar plasma,[31],10.1116/1.5035291
SiO2/Si,>10.0,Precursor selection,C4F8/Ar plasma,Ar plasma,[31],10.1116/1.5035291
SiO2/Si,>10.0,Precursor selection,C4F8/H2/Ar plasma,Ar plasma,[31],10.1116/1.5035291
SiO2/Si,>10.0,Precursor selection,C3H3F3/Ar plasma,Ar plasma,[31],10.1116/1.5035291
SiO2/Si,2.6–17.5,Precursor selection,C4F8 plasma,Ar plasma,[8],10.1116/1.5134710
SiO2/Si,2.6–17.5,Precursor selection,CHF3 plasma,O2 plasma,[8],10.1116/1.5134710
SiO2/Si,2.6–17.5,Precursor selection,C3F7OCH3 plasma,O2 plasma,[8],10.1116/1.5134710
SiO2/Si,17.5,Precursor selection,n-C3F7OCH3 plasma,Ar plasma,[43],10.1021/acssuschemeng.2c05186
SiO2/Si,102.8,Precursor selection,i-C3F7OCH3 plasma,Ar plasma,[43],10.1021/acssuschemeng.2c05186
SiO2/Si,3.4,Precursor selection,CF3CF2CF2CH2OH plasma,Ar plasma,[43],10.1021/acssuschemeng.2c05186
